Repository: Linhkust/Knowledge-Constrained-Data-Augmentation

# Knowledge-Constrained-Data-Augmentation
Data and codes for the Paper "Enhancing the prediction accuracy of concrete properties with knowledge constrained data augmentation and tabular foundation model"

File: datasets/dataset_15.csv
Cement,Water,Coarse Aggregate,Fine Aggregate,Water absorption of aggregate,Recycled aggregate percentage,Age,Compressive strength
271,159.89,1099,861,1.52,0,28,38.9
281,179.84,970,802,4.66,100,28,38.6
293,169.94,919,648,6.15,100,28,38.1
337,165.13,879,841,7.81,100,28,39.3
487,180.19,1099,625,1.52,0,28,61.9
463,189.83,970,621,4.66,100,28,60.1
500,190,919,621,6.15,100,28,60.2
600,180,879,567,7.81,100,28,62.8
275,178.75,1122.59,918.49,7.24,0,28,31.92
275,181.5,1455.33,938.05,7.36,20,28,31.71
275,187,1026.29,962.73,7.59,50,28,32.35
275,187,935.21,1005.18,8.26,100,28,30.13
380,193.8,1163.37,781.43,6.26,0,28,44.81
380,193.8,1127.55,794.31,5.89,20,28,43.74
380,201.4,1077.42,811.37,6.67,50,28,37.45
380,212.8,997.97,838.29,8.55,100,28,40.54
400,208,903,662,9.6,100,7,30.7
400,208,903,662,9.6,100,28,34.5
400,208,903,662,9.6,100,90,37.5
400,208,956,662,9,60,7,30.6
400,208,956,662,9,60,28,35.8
400,208,956,662,9,60,90,38.3
400,208,995,662,8.6,30,7,34.8
400,208,995,662,8.6,30,28,37
400,208,995,662,8.6,30,90,39.5
400,208,1016,662,8.6,15,7,33.9
400,208,1016,662,8.6,15,28,38.1
400,208,1016,662,8.6,15,90,41.6
400,208,1014,662,8.4,0,7,33.3
400,208,1014,662,8.4,0,28,39
400,208,1014,662,8.4,0,90,42.1
349,177.99,792,888,1.1,0,28,43.9
335,170.85,1134,630,1.3,0,28,41.4
430,219.3,835,808,0.2,0,28,35.2
349,177.99,867,857,0.2,0,28,45.9
358,182.58,1094,645,4,0,28,44.8
424,216.24,900,763,5,0,28,34.1
358,179,1109.4,730.4,0.26,0,28,36.52
358,179,1082.9,730.4,0.89,30,28,33.59
358,179,1056.7,730.4,0.31,60,28,30.42
358,179,1020,730.4,2.96,100,28,29.1
446,191.78,985.4,695.6,1.5,0,7,42.2
446,191.78,974.1,695.6,2.42,20,7,42.7
446,196.24,957.1,695.6,3.8,50,7,42.5
446,200.7,928.6,695.6,6.1,100,7,45.6
446,191.78,985.4,695.6,1.5,0,28,51
446,191.78,974.1,695.6,2.42,20,28,48.8
446,196.24,957.1,695.6,3.8,50,28,51.3
446,200.7,928.6,695.6,6.1,100,28,51.2
446,191.78,985.4,695.6,1.5,0,56,53.4
446,191.78,974.1,695.6,2.42,20,56,53.5
446,196.24,957.1,695.6,3.8,50,56,51.7
446,200.7,928.6,695.6,6.1,100,56,54.4
446,191.78,985.4,695.6,1.5,0,7,42.9
446,191.78,974.1,695.6,2.42,20,7,39.5
446,196.24,957.1,695.6,3.8,50,7,41.6
446,200.7,928.6,695.6,6.1,100,7,41.8
446,191.78,985.4,695.6,1.5,0,28,51.7
446,191.78,974.1,695.6,2.42,20,28,50.6
446,196.24,957.1,695.6,3.8,50,28,50.3
446,200.7,928.6,695.6,6.1,100,28,49.2
446,191.78,985.4,695.6,1.5,0,56,50
446,191.78,974.1,695.6,2.42,20,56,50.9
446,196.24,957.1,695.6,3.8,50,56,52
446,200.7,928.6,695.6,6.1,100,56,49.1
446,191.78,985.4,695.6,1.5,0,7,44.5
446,191.78,974.1,695.6,2.42,20,7,43.2
446,196.24,957.1,695.6,3.8,50,7,42.1
446,200.7,928.6,695.6,6.1,100,7,42.9
446,191.78,985.4,695.6,1.5,0,28,48.8
446,191.78,974.1,695.6,2.42,20,28,48
446,196.24,957.1,695.6,3.8,50,28,47.7
446,200.7,928.6,695.6,6.1,100,28,47.2
446,191.78,985.4,695.6,1.5,0,56,49.3
446,191.78,974.1,695.6,2.42,20,56,48.4
446,196.24,957.1,695.6,3.8,50,56,52
446,200.7,928.6,695.6,6.1,100,56,51.4
446,191.78,985.4,695.6,1.5,0,7,44.6
446,191.78,974.1,695.6,2.42,20,7,43.9
446,196.24,957.1,695.6,3.8,50,7,44
446,200.7,928.6,695.6,6.1,100,7,43
446,191.78,985.4,695.6,1.5,0,28,50.5
446,191.78,974.1,695.6,2.42,20,28,50.1
446,196.24,957.1,695.6,3.8,50,28,48.8
446,200.7,928.6,695.6,6.1,100,28,50
446,191.78,985.4,695.6,1.5,0,56,53.7
446,191.78,974.1,695.6,2.42,20,56,52.6
446,196.24,957.1,695.6,3.8,50,56,51
446,200.7,928.6,695.6,6.1,100,56,2.1

File: datasets/dataset_3.csv
Cement content,Water content,CA content,Sand content,GP content,GP-particle size,Slump
295.00 ,132.75 ,620.00 ,502.00 ,0.00 ,0.00 ,47.00 
265.50 ,132.75 ,620.00 ,502.00 ,29.50 ,22.00 ,52.05 
250.75 ,132.75 ,620.00 ,502.00 ,44.25 ,22.00 ,55.07 
236.00 ,132.75 ,620.00 ,502.00 ,59.00 ,22.00 ,58.00 
221.25 ,132.75 ,620.00 ,502.00 ,73.75 ,22.00 ,61.02 
477.00 ,167.00 ,999.00 ,673.00 ,0.00 ,0.00 ,105.00 
477.00 ,167.00 ,999.00 ,337.00 ,388.00 ,900.00 ,205.00 
477.00 ,167.00 ,999.00 ,0.00 ,777.00 ,900.00 ,300.00 
378.00 ,170.00 ,1008.00 ,738.00 ,0.00 ,0.00 ,100.00 
378.00 ,170.00 ,1008.00 ,369.00 ,426.00 ,900.00 ,155.00 
378.00 ,170.00 ,1008.00 ,0.00 ,851.00 ,900.00 ,215.00 
315.00 ,173.00 ,998.00 ,792.00 ,0.00 ,0.00 ,130.00 
315.00 ,173.00 ,998.00 ,396.00 ,457.00 ,900.00 ,180.00 
315.00 ,173.00 ,998.00 ,0.00 ,914.00 ,900.00 ,190.00 
350.00 ,175.00 ,1084.00 ,723.00 ,0.00 ,0.00 ,95.80 
332.50 ,175.00 ,1082.00 ,721.00 ,17.50 ,23.00 ,110.28 
315.00 ,175.00 ,1080.00 ,720.00 ,35.00 ,23.00 ,132.56 
298.00 ,175.00 ,1078.00 ,718.00 ,52.00 ,23.00 ,147.04 
280.00 ,175.00 ,1076.00 ,717.00 ,70.00 ,23.00 ,176.56 
262.50 ,175.00 ,1074.00 ,716.00 ,87.50 ,23.00 ,202.18 
450.00 ,157.50 ,1059.00 ,706.00 ,0.00 ,0.00 ,9.47 
427.50 ,157.50 ,1056.00 ,704.00 ,22.50 ,23.00 ,16.71 
405.00 ,157.50 ,1054.00 ,703.00 ,45.00 ,23.00 ,18.94 
382.50 ,157.50 ,1052.00 ,702.00 ,67.50 ,23.00 ,69.62 
360.00 ,157.50 ,1050.00 ,700.00 ,90.00 ,23.00 ,91.90 
337.50 ,157.50 ,1048.00 ,698.00 ,112.50 ,23.00 ,117.52 
350.00 ,175.00 ,1073.00 ,716.00 ,17.50 ,23.00 ,148.93 
350.00 ,175.00 ,1063.00 ,709.00 ,35.00 ,23.00 ,135.23 
350.00 ,175.00 ,1053.00 ,702.00 ,52.00 ,23.00 ,127.46 
350.00 ,175.00 ,1042.00 ,695.00 ,70.00 ,23.00 ,112.84 
350.00 ,175.00 ,1032.00 ,688.00 ,87.50 ,23.00 ,90.46 
350.00 ,175.00 ,1073.00 ,716.00 ,17.50 ,23.00 ,71.27 
450.00 ,157.50 ,1045.00 ,697.00 ,22.50 ,23.00 ,95.94 
450.00 ,157.50 ,1032.00 ,688.00 ,45.00 ,23.00 ,81.32 
450.00 ,157.50 ,1019.00 ,679.00 ,67.50 ,23.00 ,68.07 
450.00 ,157.50 ,1005.00 ,670.00 ,90.00 ,23.00 ,58.93 
450.00 ,157.50 ,992.00 ,661.00 ,112.50 ,23.00 ,47.51 
450.00 ,157.50 ,1045.00 ,697.00 ,22.50 ,23.00 ,29.70 
331.00 ,178.74 ,848.00 ,956.64 ,0.00 ,0.00 ,58.00 
314.50 ,178.74 ,848.00 ,953.01 ,16.55 ,105.00 ,63.00 
297.90 ,178.74 ,848.00 ,949.43 ,33.10 ,105.00 ,67.00 
314.50 ,178.74 ,848.00 ,952.97 ,16.55 ,10.00 ,69.00 
297.90 ,178.74 ,848.00 ,949.36 ,33.10 ,10.00 ,72.00 
490.00 ,200.90 ,776.31 ,838.67 ,0.00 ,0.00 ,70.00 
465.50 ,200.90 ,776.31 ,833.33 ,24.50 ,105.00 ,78.00 
441.00 ,200.90 ,776.31 ,828.00 ,49.00 ,105.00 ,85.00 
416.50 ,200.90 ,776.31 ,822.66 ,73.50 ,105.00 ,97.00 
465.50 ,200.90 ,776.31 ,833.28 ,24.50 ,10.00 ,85.00 
441.00 ,200.90 ,776.31 ,827.89 ,49.00 ,10.00 ,89.00 
416.50 ,200.90 ,776.31 ,822.51 ,73.50 ,10.00 ,105.00 
298.00 ,116.00 ,1059.00 ,835.00 ,33.00 ,13.00 ,190.00 
367.00 ,143.00 ,1050.00 ,687.00 ,41.00 ,13.00 ,200.00 
199.00 ,116.00 ,1060.00 ,815.00 ,133.00 ,13.00 ,250.00 
250.00 ,146.00 ,1074.00 ,678.00 ,167.00 ,13.00 ,220.00 
303.00 ,202.00 ,1074.00 ,624.00 ,34.00 ,13.00 ,180.00 
372.00 ,248.00 ,1065.00 ,423.00 ,41.00 ,13.00 ,240.00 
203.00 ,203.00 ,1081.00 ,608.00 ,135.00 ,13.00 ,200.00 
243.00 ,243.00 ,1045.00 ,391.00 ,162.00 ,13.00 ,240.00 
281.00 ,99.00 ,1069.00 ,873.00 ,94.00 ,13.00 ,230.00 
288.00 ,263.00 ,1096.00 ,438.00 ,96.00 ,13.00 ,220.00 
367.00 ,174.00 ,1046.00 ,643.00 ,0.00 ,0.00 ,215.00 
182.00 ,173.00 ,1039.00 ,602.00 ,182.00 ,13.00 ,185.00 
228.00 ,144.00 ,1056.00 ,773.00 ,76.00 ,13.00 ,190.00 
337.00 ,213.00 ,1088.00 ,503.00 ,112.00 ,13.00 ,210.00 
280.00 ,177.00 ,1066.00 ,637.00 ,93.00 ,13.00 ,200.00 
279.00 ,177.00 ,1060.00 ,631.00 ,93.00 ,13.00 ,210.00 
280.00 ,177.00 ,1063.00 ,632.00 ,93.00 ,13.00 ,210.00 
200.00 ,150.00 ,880.00 ,900.00 ,13.20 ,13.00 ,20.00 
200.00 ,150.00 ,880.00 ,900.00 ,76.80 ,13.00 ,10.00 
200.00 ,170.00 ,880.00 ,900.00 ,13.20 ,13.00 ,20.00 
200.00 ,170.00 ,880.00 ,900.00 ,76.80 ,13.00 ,50.00 
200.00 ,146.00 ,880.00 ,900.00 ,45.00 ,13.00 ,10.00 
200.00 ,174.00 ,880.00 ,900.00 ,45.00 ,13.00 ,70.00 
200.00 ,160.00 ,880.00 ,900.00 ,0.00 ,0.00 ,20.00 
200.00 ,160.00 ,880.00 ,900.00 ,90.00 ,13.00 ,30.00 
200.00 ,160.00 ,880.00 ,900.00 ,45.00 ,13.00 ,30.00 
200.00 ,160.00 ,880.00 ,900.00 ,45.00 ,13.00 ,30.00 
457.66 ,205.95 ,1199.74 ,550.06 ,0.00 ,0.00 ,97.00 
457.66 ,205.95 ,1199.74 ,495.05 ,55.01 ,85.00 ,95.00 
457.66 ,205.95 ,1199.74 ,440.05 ,110.01 ,85.00 ,72.00 
457.66 ,205.95 ,1199.74 ,385.04 ,165.02 ,85.00 ,65.00 
375.00 ,206.00 ,979.00 ,761.00 ,0.00 ,0.00 ,109.22 
337.50 ,206.00 ,979.00 ,761.00 ,37.50 ,30.00 ,99.06 
318.70 ,206.00 ,979.00 ,761.00 ,56.30 ,30.00 ,88.90 
300.00 ,206.00 ,979.00 ,761.00 ,75.00 ,30.00 ,76.20 
218.20 ,206.00 ,979.00 ,761.00 ,93.80 ,30.00 ,45.72 
262.50 ,206.00 ,979.00 ,761.00 ,112.50 ,30.00 ,40.64 
243.75 ,206.00 ,979.00 ,761.00 ,131.25 ,30.00 ,10.16 
425.00 ,180.00 ,1275.00 ,637.00 ,0.00 ,0.00 ,78.01 
382.50 ,180.00 ,1275.00 ,637.00 ,42.50 ,40.00 ,61.94 
340.00 ,180.00 ,1275.00 ,637.00 ,85.00 ,40.00 ,56.00 
297.50 ,180.00 ,1275.00 ,637.00 ,127.50 ,40.00 ,52.05 
350.00 ,140.00 ,1293.00 ,649.00 ,0.00 ,0.00 ,131.17 
333.00 ,133.20 ,1292.00 ,648.00 ,17.00 ,30.00 ,122.76 
315.00 ,126.00 ,1288.00 ,647.00 ,35.00 ,30.00 ,94.59 
297.00 ,118.80 ,1284.00 ,645.00 ,53.00 ,30.00 ,66.43 
280.00 ,112.00 ,1281.00 ,643.00 ,70.00 ,30.00 ,24.38 
378.00 ,185.00 ,1048.00 ,741.00 ,0.00 ,0.00 ,120.27 
378.00 ,185.00 ,1048.00 ,555.75 ,185.25 ,700.00 ,95.32 
378.00 ,185.00 ,1048.00 ,370.50 ,370.50 ,700.00 ,90.24 
378.00 ,185.00 ,1048.00 ,185.25 ,555.75 ,700.00 ,110.14 
378.00 ,185.00 ,1048.00 ,0.00 ,741.00 ,700.00 ,100.46 
487.00 ,185.00 ,1048.00 ,649.00 ,0.00 ,0.00 ,95.25 
487.00 ,185.00 ,1048.00 ,486.75 ,162.25 ,700.00 ,105.28 
487.00 ,185.00 ,1048.00 ,324.50 ,324.50 ,700.00 ,115.32 
487.00 ,185.00 ,1048.00 ,162.25 ,486.75 ,700.00 ,110.25 
487.00 ,185.00 ,1048.00 ,0.00 ,649.00 ,700.00 ,105.18 
578.00 ,185.00 ,1048.00 ,572.00 ,0.00 ,0.00 ,95.35 
578.00 ,185.00 ,1048.00 ,429.00 ,143.00 ,700.00 ,120.34 
578.00 ,185.00 ,1048.00 ,286.00 ,286.00 ,700.00 ,100.00 
578.00 ,185.00 ,1048.00 ,143.00 ,429.00 ,700.00 ,110.20 
578.00 ,185.00 ,1048.00 ,0.00 ,572.00 ,700.00 ,115.30 
275.00 ,185.00 ,1290.00 ,670.00 ,0.00 ,0.00 ,90.00 
275.00 ,185.00 ,1290.00 ,569.50 ,100.50 ,800.00 ,90.00 
275.00 ,185.00 ,1290.00 ,536.00 ,134.00 ,800.00 ,85.00 
275.00 ,185.00 ,1290.00 ,469.00 ,201.00 ,800.00 ,85.00 
275.00 ,185.00 ,1290.00 ,335.00 ,335.00 ,800.00 ,80.00 
355.00 ,185.00 ,1300.00 ,625.00 ,0.00 ,0.00 ,75.00 
355.00 ,185.00 ,1300.00 ,531.25 ,93.75 ,800.00 ,75.00 
355.00 ,185.00 ,1300.00 ,500.00 ,125.00 ,800.00 ,70.00 
355.00 ,185.00 ,1300.00 ,437.50 ,187.50 ,800.00 ,70.00 
355.00 ,185.00 ,1300.00 ,312.50 ,312.50 ,800.00 ,65.00 
320.00 ,160.00 ,1020.94 ,782.26 ,0.00 ,0.00 ,127.00 
303.77 ,160.00 ,1020.94 ,782.26 ,16.23 ,8.40 ,152.00 
287.55 ,160.00 ,1020.94 ,782.26 ,31.70 ,8.40 ,140.00 
272.08 ,160.00 ,1020.94 ,782.26 ,47.92 ,8.40 ,95.00 
255.85 ,160.00 ,1020.94 ,782.26 ,64.15 ,8.40 ,140.00 
303.77 ,160.00 ,1020.94 ,782.26 ,16.23 ,8.40 ,127.00 
287.55 ,160.00 ,1020.94 ,782.26 ,31.70 ,8.40 ,83.00 
272.08 ,160.00 ,1020.94 ,782.26 ,47.92 ,8.40 ,133.00 
255.85 ,160.00 ,1020.94 ,782.26 ,64.15 ,8.40 ,83.00

File: datasets/dataset_4.csv
Cement content,Water content,CA content,Sand content,GP content,GP-particle size,Age,Total charge passed
298.00 ,116.00 ,1059.00 ,835.00 ,33.00 ,13.00 ,28.00 ,1941.00 
367.00 ,143.00 ,1050.00 ,687.00 ,41.00 ,13.00 ,28.00 ,2937.00 
199.00 ,116.00 ,1060.00 ,815.00 ,133.00 ,13.00 ,28.00 ,1746.00 
250.00 ,146.00 ,1074.00 ,678.00 ,167.00 ,13.00 ,28.00 ,1374.00 
303.00 ,202.00 ,1074.00 ,624.00 ,34.00 ,13.00 ,28.00 ,5323.00 
372.00 ,248.00 ,1065.00 ,423.00 ,41.00 ,13.00 ,28.00 ,7476.00 
203.00 ,203.00 ,1081.00 ,608.00 ,135.00 ,13.00 ,28.00 ,2785.00 
243.00 ,243.00 ,1045.00 ,391.00 ,162.00 ,13.00 ,28.00 ,2532.00 
288.00 ,263.00 ,1096.00 ,438.00 ,96.00 ,13.00 ,28.00 ,6406.00 
367.00 ,174.00 ,1046.00 ,643.00 ,0.00 ,0.00 ,28.00 ,4064.00 
182.00 ,173.00 ,1039.00 ,602.00 ,182.00 ,13.00 ,28.00 ,1895.00 
228.00 ,144.00 ,1056.00 ,773.00 ,76.00 ,13.00 ,28.00 ,2672.00 
337.00 ,213.00 ,1088.00 ,503.00 ,112.00 ,13.00 ,28.00 ,3483.00 
280.00 ,177.00 ,1066.00 ,637.00 ,93.00 ,13.00 ,28.00 ,3217.00 
279.00 ,177.00 ,1060.00 ,631.00 ,93.00 ,13.00 ,28.00 ,3258.00 
280.00 ,177.00 ,1063.00 ,632.00 ,93.00 ,13.00 ,28.00 ,3114.00 
298.00 ,116.00 ,1059.00 ,835.00 ,33.00 ,13.00 ,91.00 ,897.00 
367.00 ,143.00 ,1050.00 ,687.00 ,41.00 ,13.00 ,91.00 ,1220.00 
199.00 ,116.00 ,1060.00 ,815.00 ,133.00 ,13.00 ,91.00 ,595.00 
250.00 ,146.00 ,1074.00 ,678.00 ,167.00 ,13.00 ,91.00 ,458.00 
303.00 ,202.00 ,1074.00 ,624.00 ,34.00 ,13.00 ,91.00 ,2059.00 
372.00 ,248.00 ,1065.00 ,423.00 ,41.00 ,13.00 ,91.00 ,2107.00 
203.00 ,203.00 ,1081.00 ,608.00 ,135.00 ,13.00 ,91.00 ,792.00 
243.00 ,243.00 ,1045.00 ,391.00 ,162.00 ,13.00 ,91.00 ,949.00 
288.00 ,263.00 ,1096.00 ,438.00 ,96.00 ,13.00 ,91.00 ,1058.00 
367.00 ,174.00 ,1046.00 ,643.00 ,0.00 ,0.00 ,91.00 ,3362.00 
182.00 ,173.00 ,1039.00 ,602.00 ,182.00 ,13.00 ,91.00 ,523.00 
228.00 ,144.00 ,1056.00 ,773.00 ,76.00 ,13.00 ,91.00 ,695.00 
337.00 ,213.00 ,1088.00 ,503.00 ,112.00 ,13.00 ,91.00 ,779.00 
280.00 ,177.00 ,1066.00 ,637.00 ,93.00 ,13.00 ,91.00 ,891.00 
279.00 ,177.00 ,1060.00 ,631.00 ,93.00 ,13.00 ,91.00 ,879.00 
280.00 ,177.00 ,1063.00 ,632.00 ,93.00 ,13.00 ,91.00 ,761.00 
298.00 ,116.00 ,1059.00 ,835.00 ,33.00 ,13.00 ,180.00 ,500.00 
367.00 ,143.00 ,1050.00 ,687.00 ,41.00 ,13.00 ,180.00 ,690.00 
199.00 ,116.00 ,1060.00 ,815.00 ,133.00 ,13.00 ,180.00 ,408.00 
250.00 ,146.00 ,1074.00 ,678.00 ,167.00 ,13.00 ,180.00 ,332.00 
303.00 ,202.00 ,1074.00 ,624.00 ,34.00 ,13.00 ,180.00 ,1168.00 
372.00 ,248.00 ,1065.00 ,423.00 ,41.00 ,13.00 ,180.00 ,1706.00 
203.00 ,203.00 ,1081.00 ,608.00 ,135.00 ,13.00 ,180.00 ,644.00 
243.00 ,243.00 ,1045.00 ,391.00 ,162.00 ,13.00 ,180.00 ,756.00 
288.00 ,263.00 ,1096.00 ,438.00 ,96.00 ,13.00 ,180.00 ,636.00 
367.00 ,174.00 ,1046.00 ,643.00 ,0.00 ,0.00 ,180.00 ,2565.00 
182.00 ,173.00 ,1039.00 ,602.00 ,182.00 ,13.00 ,180.00 ,531.00 
228.00 ,144.00 ,1056.00 ,773.00 ,76.00 ,13.00 ,180.00 ,443.00 
337.00 ,213.00 ,1088.00 ,503.00 ,112.00 ,13.00 ,180.00 ,550.00 
280.00 ,177.00 ,1066.00 ,637.00 ,93.00 ,13.00 ,180.00 ,532.00 
279.00 ,177.00 ,1060.00 ,631.00 ,93.00 ,13.00 ,180.00 ,642.00 
280.00 ,177.00 ,1063.00 ,632.00 ,93.00 ,13.00 ,180.00 ,498.00 
298.00 ,116.00 ,1059.00 ,835.00 ,33.00 ,13.00 ,365.00 ,513.00 
367.00 ,143.00 ,1050.00 ,687.00 ,41.00 ,13.00 ,365.00 ,430.00 
199.00 ,116.00 ,1060.00 ,815.00 ,133.00 ,13.00 ,365.00 ,347.00 
250.00 ,146.00 ,1074.00 ,678.00 ,167.00 ,13.00 ,365.00 ,337.00 
303.00 ,202.00 ,1074.00 ,624.00 ,34.00 ,13.00 ,365.00 ,952.00 
372.00 ,248.00 ,1065.00 ,423.00 ,41.00 ,13.00 ,365.00 ,1212.00 
203.00 ,203.00 ,1081.00 ,608.00 ,135.00 ,13.00 ,365.00 ,509.00 
243.00 ,243.00 ,1045.00 ,391.00 ,162.00 ,13.00 ,365.00 ,696.00 
288.00 ,263.00 ,1096.00 ,438.00 ,96.00 ,13.00 ,365.00 ,609.00 
367.00 ,174.00 ,1046.00 ,643.00 ,0.00 ,0.00 ,365.00 ,2133.00 
182.00 ,173.00 ,1039.00 ,602.00 ,182.00 ,13.00 ,365.00 ,401.00 
228.00 ,144.00 ,1056.00 ,773.00 ,76.00 ,13.00 ,365.00 ,356.00 
337.00 ,213.00 ,1088.00 ,503.00 ,112.00 ,13.00 ,365.00 ,393.00 
280.00 ,177.00 ,1066.00 ,637.00 ,93.00 ,13.00 ,365.00 ,391.00 
279.00 ,177.00 ,1060.00 ,631.00 ,93.00 ,13.00 ,365.00 ,371.00 
280.00 ,177.00 ,1063.00 ,632.00 ,93.00 ,13.00 ,365.00 ,363.00 
312.00 ,141.00 ,1063.00 ,799.00 ,0.00 ,0.00 ,90.00 ,3037.85 
265.00 ,141.00 ,1063.00 ,799.00 ,47.00 ,25.00 ,90.00 ,2027.29 
250.00 ,141.00 ,1063.00 ,799.00 ,62.00 ,25.00 ,90.00 ,2150.53 
240.00 ,141.00 ,1063.00 ,799.00 ,72.00 ,25.00 ,90.00 ,2458.63 
312.00 ,141.00 ,1063.00 ,799.00 ,0.00 ,0.00 ,270.00 ,1867.08 
265.00 ,141.00 ,1063.00 ,799.00 ,47.00 ,25.00 ,270.00 ,1139.96 
250.00 ,141.00 ,1063.00 ,799.00 ,62.00 ,25.00 ,270.00 ,1022.89 
240.00 ,141.00 ,1063.00 ,799.00 ,72.00 ,25.00 ,270.00 ,1139.96 
320.00 ,160.00 ,1020.94 ,782.26 ,0.00 ,0.00 ,28.00 ,6109.09 
303.77 ,160.00 ,1020.94 ,782.26 ,16.23 ,8.40 ,28.00 ,5568.83 
287.55 ,160.00 ,1020.94 ,782.26 ,31.70 ,8.40 ,28.00 ,3948.05 
272.08 ,160.00 ,1020.94 ,782.26 ,47.92 ,8.40 ,28.00 ,2670.13 
255.85 ,160.00 ,1020.94 ,782.26 ,64.15 ,8.40 ,28.00 ,2119.48 
303.77 ,160.00 ,1020.94 ,782.26 ,16.23 ,8.40 ,28.00 ,6825.97 
287.55 ,160.00 ,1020.94 ,782.26 ,31.70 ,8.40 ,28.00 ,4654.55 
272.08 ,160.00 ,1020.94 ,782.26 ,47.92 ,8.40 ,28.00 ,3044.16 
255.85 ,160.00 ,1020.94 ,782.26 ,64.15 ,8.40 ,28.00 ,2514.29 
320.00 ,160.00 ,1020.94 ,782.26 ,0.00 ,0.00 ,91.00 ,4290.91 
303.77 ,160.00 ,1020.94 ,782.26 ,16.23 ,8.40 ,91.00 ,2909.09 
287.55 ,160.00 ,1020.94 ,782.26 ,31.70 ,8.40 ,91.00 ,1433.77 
272.08 ,160.00 ,1020.94 ,782.26 ,47.92 ,8.40 ,91.00 ,862.34 
255.85 ,160.00 ,1020.94 ,782.26 ,64.15 ,8.40 ,91.00 ,727.27 
303.77 ,160.00 ,1020.94 ,782.26 ,16.23 ,8.40 ,91.00 ,3802.60 
287.55 ,160.00 ,1020.94 ,782.26 ,31.70 ,8.40 ,91.00 ,1870.13 
272.08 ,160.00 ,1020.94 ,782.26 ,47.92 ,8.40 ,91.00 ,976.62 
255.85 ,160.00 ,1020.94 ,782.26 ,64.15 ,8.40 ,91.00 ,768.83

File: datasets/dataset_7.csv (part 1 of 2)
SiO2,Al2O3,Fe2O3,CaO,FA_m,FA_d,Coarse_m,Fine_m,Coarse_d,Fine_d,SS_m,SH_m,Sup_plas_m,Total_water_m,Init_curing_time,Init_curing_temp,Init_curing_rest_time,Final_curing_temp,CS28
53.36,26.49,10.86,1.34,476,2.208923611,1294,554,2.671952862,2.6303367,48,120,0,108.432,1,60,0.981331305,24,36.77393813
53.36,26.49,10.86,1.34,476,2.208923611,1294,554,2.671952862,2.6303367,120,48,0,99.72,0.166666667,30,1.268236915,24,36.77393813
53.36,26.49,10.86,1.34,476,2.208923611,1294,554,2.671952862,2.6303367,120,48,0,99.72,0.166666667,60,1.268236915,24,36.77393813
53.36,26.49,10.86,1.34,476,2.208923611,1294,554,2.671952862,2.6303367,120,48,0,99.72,0.166666667,90,1.268236915,24,36.77393813
53.36,26.49,10.86,1.34,476,2.208923611,1294,554,2.671952862,2.6303367,120,48,0,99.72,1,30,1.268236915,24,36.77393813
53.36,26.49,10.86,1.34,476,2.208923611,1294,554,2.671952862,2.6303367,120,48,0,99.72,1,60,1.268236915,24,36.77393813
53.36,26.49,10.86,1.34,476,2.208923611,1294,554,2.671952862,2.6303367,120,48,0,99.72,1,90,1.268236915,24,36.77393813
53.36,26.49,10.86,1.34,476,2.208923611,1294,554,2.671952862,2.6303367,48,120,0,79.632,1,60,1.268236915,24,36.77393813
53.36,26.49,10.86,1.34,476,2.208923611,1294,554,2.671952862,2.6303367,120,48,0,88.2,2,30,1.268236915,24,36.77393813
53.36,26.49,10.86,1.34,476,2.208923611,1294,554,2.671952862,2.6303367,120,48,0,88.2,0.166666667,60,1.268236915,24,36.77393813
53.36,26.49,10.86,1.34,476,2.208923611,1294,554,2.671952862,2.6303367,120,48,0,88.2,0.166666667,90,1.268236915,24,36.77393813
53.36,26.49,10.86,1.34,476,2.208923611,1294,554,2.671952862,2.6303367,120,48,0,88.2,1,30,1.268236915,24,36.77393813
53.36,26.49,10.86,1.34,476,2.208923611,1294,554,2.671952862,2.6303367,120,48,0,88.2,1,60,1.268236915,24,36.77393813
53.36,26.49,10.86,1.34,476,2.208923611,1294,554,2.671952862,2.6303367,120,48,0,88.2,1,90,1.268236915,24,36.77393813
47.8,24.4,17.4,2.42,408,2.208923611,1201,647,2.671952862,2.6303367,103,41,6.1,96.857,1,60,1.120867799,24,36.77393813
47.8,24.4,17.4,2.42,408,2.208923611,1201,647,2.671952862,2.6303367,103,41,6.1,96.857,1,60,1,24,36.77393813
47.8,24.4,17.4,2.42,408,2.208923611,1201,647,2.671952862,2.6303367,103,41,6.1,96.857,1,60,2,24,36.77393813
47.8,24.4,17.4,2.42,408,2.208923611,1201,647,2.671952862,2.6303367,103,41,6.1,96.857,1,60,3,24,36.77393813
47.8,24.4,17.4,2.42,408,2.208923611,1201,647,2.671952862,2.6303367,103,41,6.1,96.857,1,60,4,24,36.77393813
47.8,24.4,17.4,2.42,408,2.208923611,1201,647,2.671952862,2.6303367,103,41,6.1,96.877,1,60,1.11457316,24,36.77393813
47.8,24.4,17.4,2.42,408,2.208923611,1201,647,2.671952862,2.6303367,103,41,6.1,96.877,1,60,1,24,36.77393813
47.8,24.4,17.4,2.42,408,2.208923611,1201,647,2.671952862,2.6303367,103,41,6.1,96.877,1,60,2,24,36.77393813
47.8,24.4,17.4,2.42,408,2.208923611,1201,647,2.671952862,2.6303367,103,41,6.1,96.877,1,60,3,24,36.77393813
47.8,24.4,17.4,2.42,408,2.208923611,1201,647,2.671952862,2.6303367,103,41,6.1,96.877,1,60,4,24,36.77393813
47.8,24.4,17.4,2.42,408,2.208923611,1201,647,2.671952862,2.6303367,103,41,6.1,96.877,1,60,5,24,36.77393813
47.8,24.4,17.4,2.42,408,2.208923611,1201,647,2.671952862,2.6303367,103,41,6.1,96.857,1,60,1.120867799,24,36.77393813
47.8,24.4,17.4,2.42,408,2.208923611,1201,647,2.671952862,2.6303367,103,41,6.1,96.857,1,60,1,24,36.77393813
47.8,24.4,17.4,2.42,408,2.208923611,1201,647,2.671952862,2.6303367,103,41,6.1,96.857,1,60,2,24,36.77393813
47.8,24.4,17.4,2.42,408,2.208923611,1201,647,2.671952862,2.6303367,103,41,6.1,96.857,1,60,3,24,36.77393813
47.8,24.4,17.4,2.42,408,2.208923611,1201,647,2.671952862,2.6303367,103,41,6.1,96.857,1,60,4,24,36.77393813
47.8,24.4,17.4,2.42,408,2.208923611,1201,647,2.671952862,2.6303367,103,41,6.1,96.857,1,60,5,24,36.77393813
47.8,24.4,17.4,2.42,408,2.208923611,1201,647,2.671952862,2.6303367,103,41,6.1,89.117,1,60,2.535744179,24,36.77393813
47.8,24.4,17.4,2.42,408,2.208923611,1201,647,2.671952862,2.6303367,103,41,6.1,89.117,1,60,1,24,36.77393813
47.8,24.4,17.4,2.42,408,2.208923611,1201,647,2.671952862,2.6303367,103,41,6.1,89.117,1,60,2,24,36.77393813
47.8,24.4,17.4,2.42,408,2.208923611,1201,647,2.671952862,2.6303367,103,41,6.1,89.117,1,60,3,24,36.77393813
47.8,24.4,17.4,2.42,408,2.208923611,1201,647,2.671952862,2.6303367,103,41,6.1,89.117,1,60,4,24,36.77393813
47.8,24.4,17.4,2.42,408,2.208923611,1201,647,2.671952862,2.6303367,103,41,6.1,89.117,1,60,5,24,36.77393813
53.36,26.49,10.86,1.34,408,2.208923611,1294,554,2.671952862,2.6303367,103,41,8.2,80.537,1,30,1.268236915,24,36.77393813
53.36,26.49,10.86,1.34,408,2.208923611,1294,554,2.671952862,2.6303367,103,41,8.2,80.537,1,45,1.268236915,24,36.77393813
53.36,26.49,10.86,1.34,408,2.208923611,1294,554,2.671952862,2.6303367,103,41,8.2,80.537,1,60,1.268236915,24,36.77393813
53.36,26.49,10.86,1.34,408,2.213740971,1294,554,2.655506836,2.623402742,103,41,8.2,80.537,1,75,1.268236915,24,36.77393813
53.36,26.49,10.86,1.34,408,2.208923611,1294,554,2.631206103,2.623147973,103,41,8.2,80.537,1,90,1.441638935,24,36.77393813
53.36,26.49,10.86,1.34,408,2.206759172,1294,554,2.664202632,2.618127434,103,41,8.2,91.237,1,30,1.268236915,24,36.77393813
53.36,26.49,10.86,1.34,408,2.208923611,1294,554,2.671952862,2.6303367,103,41,8.2,91.237,1,45,1.268236915,24,36.77393813
53.36,26.49,10.86,1.34,408,2.21906137,1294,554,2.63734348,2.615744724,103,41,8.2,91.237,1,75,1.268236915,24,36.77393813
53.36,26.49,10.86,1.34,408,2.208923611,1294,554,2.629468789,2.622841468,103,41,8.2,91.237,1,90,1.449032254,24,36.77393813
53.36,26.49,10.86,1.34,408,2.206174266,1294,554,2.662108256,2.614828074,103,41,8.2,101.837,1,30,1.268236915,24,36.77393813
53.36,26.49,10.86,1.34,408,2.228010525,1294,554,2.655013798,2.623194868,103,41,8.2,101.837,1,45,1.268236915,24,36.77393813
53.36,26.49,10.86,1.34,408,2.213531221,1294,554,2.656222904,2.62370465,103,41,8.2,101.837,1,60,1.268236915,24,36.77393813
53.36,26.49,10.86,1.34,408,2.213540639,1294,554,2.656190753,2.623691094,103,41,8.2,101.837,1,75,1.268236915,24,36.77393813
53.36,26.49,10.86,1.34,408,2.208923611,1294,554,2.629513924,2.622849431,103,41,8.2,101.837,1,90,1.448840177,24,36.77393813
47.8,24.4,17.4,2.42,408,2.208923611,1201,647,2.671952862,2.6303367,103,41,6.1,89.117,1,60,2.535744179,24,36.77393813
47.8,24.4,17.4,2.42,408,2.208923611,1201,647,2.671952862,2.6303367,103,41,6.1,89.117,1,60,2.535744179,24,36.77393813
47.8,24.4,17.4,2.42,408,2.208923611,1201,647,2.671952862,2.6303367,103,41,6.1,93.337,1,60,1.133924314,24,36.77393813
47.8,24.4,17.4,2.42,408,2.208923611,1201,647,2.671952862,2.6303367,103,41,6.1,93.337,1,60,1.133924314,24,36.77393813
47.8,24.4,17.4,2.42,408,2.208923611,1201,647,2.671952862,2.6303367,103,41,6.1,96.957,1,60,1.134139402,24,36.77393813
47.8,24.4,17.4,2.42,408,2.208923611,1201,647,2.671952862,2.6303367,103,41,6.1,96.957,1,60,1.134139402,24,36.77393813
47.8,24.4,17.4,2.42,408,2.208923611,1201,647,2.671952862,2.6303367,103,41,6.1,99.977,1,60,1.268236915,24,36.77393813
47.8,24.4,17.4,2.42,408,2.208923611,1201,647,2.671952862,2.6303367,103,41,6.1,99.977,1,60,1.268236915,24,36.77393813
47.8,24.4,17.4,2.42,408,2.208923611,1201,647,2.671952862,2.6303367,103,41,6.1,102.497,1,60,1.268236915,24,36.77393813
47.8,24.4,17.4,2.42,408,2.208923611,1201,647,2.671952862,2.6303367,103,41,6.1,102.497,1,60,1.268236915,24,36.77393813
47.8,24.4,17.4,2.42,408,2.208923611,1309,561,2.671952862,2.6303367,88,35,8.2,86.012,1,90,1.268236915,24,36.77393813
47.8,24.4,17.4,2.42,408,2.208923611,1309,561,2.671952862,2.6303367,88,35,8.2,90.212,1,90,1.268236915,24,36.77393813
47.8,24.4,17.4,2.42,408,2.208923611,1309,561,2.671952862,2.6303367,88,35,8.2,94.312,1,90,1.268236915,24,36.77393813
47.8,24.4,17.4,2.42,408,2.208923611,1309,561,2.671952862,2.6303367,103,51,6.1,104.377,1,60,1.268236915,24,36.77393813
47.8,24.4,17.4,2.42,476,2.208923611,1294,554,2.671952862,2.6303367,120,48,0,99.72,1,60,1.268236915,24,60
47.8,24.4,17.4,2.42,476,2.208923611,1294,554,2.671952862,2.6303367,120,48,0,99.72,0.166666667,60,1.268236915,24,36.77393813
47.8,24.4,17.4,2.42,476,2.208923611,1294,554,2.671952862,2.6303367,120,48,0,99.72,0.333333333,60,1.268236915,24,36.77393813
47.8,24.4,17.4,2.42,476,2.208923611,1294,554,2.671952862,2.6303367,120,48,0,99.72,0.5,60,1.268236915,24,36.77393813
47.8,24.4,17.4,2.42,476,2.208923611,1294,554,2.671952862,2.6303367,120,48,0,99.72,2,60,1.268236915,24,36.77393813
47.8,24.4,17.4,2.42,476,2.208923611,1294,554,2.671952862,2.6303367,120,48,0,99.72,3,60,1.268236915,24,36.77393813
47.8,24.4,17.4,2.42,476,2.208923611,1294,554,2.671952862,2.6303367,120,48,0,99.72,4,60,1.268236915,24,36.77393813
47.8,24.4,17.4,2.42,476,2.208923611,1294,554,2.671952862,2.6303367,120,48,4.1,102.18,1,60,1.127285529,24,36.77393813
47.8,24.4,17.4,2.42,476,2.208923611,1294,554,2.671952862,2.6303367,120,48,6.1,103.38,1,60,0.32807411,24,36.77393813
47.8,24.4,17.4,2.42,476,2.208923611,1294,554,2.671952862,2.6303367,120,48,8.2,104.64,1,60,1.130287032,24,36.77393813
47.8,24.4,17.4,2.42,476,2.208923611,1294,554,2.671952862,2.6303367,120,48,10.2,105.84,1,60,0.554277055,24,36.77393813
47.8,24.4,17.4,2.42,476,2.208923611,1294,554,2.671952862,2.6303367,120,48,12.2,107.04,1,60,0.556919406,24,36.77393813
47.8,24.4,17.4,2.42,476,2.208923611,1294,554,2.671952862,2.6303367,120,48,14.3,108.3,1,60,0.591411959,24,36.77393813
47.8,24.4,17.4,2.42,476,2.208923611,1294,554,2.671952862,2.6303367,120,48,4.1,102.18,1,60,0.041666667,24,36.77393813
47.8,24.4,17.4,2.42,476,2.208923611,1294,554,2.671952862,2.6303367,120,48,6.1,103.38,1,60,0.041666667,24,36.77393813
47.8,24.4,17.4,2.42,476,2.208923611,1294,554,2.671952862,2.6303367,120,48,8.2,104.64,1,60,0.041666667,24,36.77393813
47.8,24.4,17.4,2.42,476,2.208923611,1294,554,2.671952862,2.6303367,120,48,10.2,105.84,1,60,0.041666667,24,36.77393813
47.8,24.4,17.4,2.42,476,2.208923611,1294,554,2.671952862,2.6303367,120,48,12.2,107.04,1,60,0.041666667,24,36.77393813
47.8,24.4,17.4,2.42,476,2.208923611,1294,554,2.671952862,2.6303367,120,48,14.3,108.3,1,60,0.041666667,24,36.77393813
47.8,24.4,17.4,2.42,476,2.208923611,1294,554,2.671952862,2.6303367,120,48,6.1,103.38,1,30,1.268236915,24,36.77393813
47.8,24.4,17.4,2.42,476,2.208923611,1294,554,2.671952862,2.6303367,120,48,6.1,103.38,1,45,1.268236915,24,36.77393813
47.8,24.4,17.4,2.42,476,2.208923611,1294,554,2.671952862,2.6303367,120,48,6.1,103.38,1,60,0.32807411,24,36.77393813
47.8,24.4,17.4,2.42,476,2.208923611,1294,554,2.671952862,2.6303367,120,48,6.1,103.38,1,75,1.268236915,24,36.77393813
47.8,24.4,17.4,2.42,476,2.208923611,1294,554,2.671952862,2.6303367,120,48,6.1,103.38,1,90,1.268236915,24,36.77393813
47.8,24.4,17.4,2.42,476,2.208923611,1294,554,2.671952862,2.6303367,120,48,6.1,103.38,0.25,45,1.268236915,24,36.77393813
47.8,24.4,17.4,2.42,476,2.208923611,1294,554,2.671952862,2.6303367,120,48,6.1,103.38,0.25,60,0.57950218,24,36.77393813
47.8,24.4,17.4,2.42,476,2.208923611,1294,554,2.671952862,2.6303367,120,48,6.1,103.38,0.25,75,1.268236915,24,36.77393813
47.8,24.4,17.4,2.42,476,2.208923611,1294,554,2.671952862,2.6303367,120,48,6.1,103.38,0.25,90,1.268236915,24,36.77393813
47.8,24.4,17.4,2.42,476,2.208923611,1294,554,2.671952862,2.6303367,120,48,6.1,103.38,1,60,0.04,24,36.77393813
47.8,24.4,17.4,2.42,476,2.208923611,1294,554,2.671952862,2.6303367,120,48,6.1,103.38,1,60,0.32807411,24,36.77393813
48,29,12.7,1.76,404,2.208923611,1190,640,2.671952862,2.6303367,102,41,6,95.658,1,60,1.201717304,24,36.77393813
48,29,12.7,1.76,404,2.208923611,1190,640,2.671952862,2.6303367,102,41,6,95.158,1,60,1.201716366,24,36.77393813
47.8,24.4,17.4,2.42,408,2.208923611,1202,647,2.671952862,2.6303367,103,41,6,101.937,1,60,1.268236915,24,36.77393813
50.3,26.3,13.6,2.27,408,2.208923611,1201,647,2.671952862,2.6303367,103,41,6.1,78.8856,1,60,1.268236915,24,34.86
50.3,26.3,13.6,2.27,408,2.208923611,1201,647,2.671952862,2.6303367,103,41,6.1,78.8856,1,60,1.268236915,24,41.36
50.3,26.3,13.6,2.27,408,2.208923611,1201,647,2.671952862,2.6303367,103,41,6.1,78.8856,1,60,1.268236915,24,67.53
50.3,26.3,13.6,2.27,444,2.321575844,1140,630,2.677226488,2.629019602,111,44,6.1,78.8856,1,60,1.268236915,24,48.06
50.3,26.3,13.6,2.27,356,1.937563244,1248,672,2.709983135,2.632487351,89,36,6.1,84.6472,1,60,1.268236915,24,25.44
50.3,26.3,13.6,2.27,424,2.208923611,1201,647,2.671952862,2.6303367,91,36,6.1,68.9128,1,60,1.268236915,24,36.13
50.3,26.3,13.6,2.27,381,2.208923611,1201,647,2.671952862,2.6303367,122,49,6.1,78.8856,1,60,1.268236915,24,35.51
50.3,26.3,13.6,2.27,408,2.214184367,1292,554,2.653993122,2.622764531,103,41,6.1,70.0232,1,60,1.268236915,24,36
49.45,29.61,10.72,3.47,476,2.268817408,1039,784,2.618798915,2.607925981,90,95,0,147.31,1.020040373,25,1.268236915,24,44.4
49.45,29.61,10.72,3.47,467,2.272681275,1039,784,2.615369848,2.606480222,119,75,0,149.521,1.016384855,25,1.268236915,24,53.3
49.45,29.61,10.72,3.47,461,2.266963187,1039,784,2.62044448,2.608619783,147,56,0,151.773,1.02179461,25,1.268236915,24,56.9
61.18,25,6.47,1.34,400,2.4,1056,704,2.64,2.43,171.42,68.57,6,143.171364,1,60,0.041666667,24,27.02
61.18,25,6.47,1.34,400,2.4,1056,704,2.64,2.43,171.42,68.57,6,137.685764,1,60,0.041666667,24,29.33
61.18,25,6.47,1.34,400,2.4,1056,704,2.64,2.43,171.42,68.57,6,132.200164,1,60,0.041666667,24,31
61.18,25,6.47,1.34,400,2.4,1056,704,2.64,2.43,171.42,68.57,6,126.714564,1,60,0.041666667,24,32.2
51.3,30.1,4.57,8.73,400,2.207655776,950,850,2.66,2.61,143,57,28,174.9633,1,70,1.268236915,24,48.53
51.3,30.1,4.57,8.73,400,2.207782726,950,850,2.66,2.61,143,57,28,174.9633,2,70,1.268236915,24,53.8
51.3,30.1,4.57,8.73,400,2.20724409,950,850,2.66,2.61,143,57,28,174.9633,3,70,1.268236915,24,53.92
51.3,30.1,4.57,8.73,400,2.207079292,950,850,2.66,2.61,143,57,28,174.9633,4,70,1.268236915,24,53.99
51.3,30.1,4.57,8.73,400,2.207139994,950,850,2.66,2.61,143,57,28,174.9633,2,60,1.268236915,24,47.54
51.3,30.1,4.57,8.73,400,2.207782726,950,850,2.66,2.61,143,57,28,174.9633,2,70,1.268236915,24,53.8
51.3,30.1,4.57,8.73,400,2.207138218,950,850,2.66,2.61,143,57,28,174.9633,2,80,1.268236915,24,50.77
51.3,30.1,4.57,8.73,400,2.206940474,950,850,2.66,2.61,143,57,28,174.9633,2,90,1.268236915,24,50.42
50.5,26.57,13.77,2.13,408,2.2,1201,647,2.64,2.58,103,41,6.1,105.077,1.048620404,24,1.268236915,24.39957901,34.5542
50.5,26.57,13.77,2.13,408,2.2,1201,647,2.64,2.58,103,41,6.1,99.977,1.045544035,24,1.268236915,24.3649533,40.7422
50.5,26.57,13.77,2.13,408,2.2,1201,647,2.64,2.58,103,41,6.1,95.777,1.046089485,24,1.268236915,24.40405981,67.0404
50.5,26.57,13.77,2.13,444,2.2,1170,630,2.64,2.58,111,44,6.1,110.869,1.060103453,24,1.268236915,24.84584148,48.3311
50.5,26.57,13.77,2.13,356,2.2,1248,672,2.64,2.58,89,36,6.1,95.051,1.034383543,24,1.268236915,24.248558,25.3058
50.5,26.57,13.77,2.13,424,2.2,1201,647,2.64,2.58,91,36,6.1,96.169,1.054389373,24,1.268236915,24.48105067,33.5013
50.5,26.57,13.77,2.13,381,2.2,1201,647,2.64,2.58,122,49,6.1,119.218,1.057536818,24,1.268236915,24.60174884,35.3868
50.5,26.57,13.77,2.13,408,2.2,1292,554,2.64,2.58,103,41,6.1,105.077,1.021504141,24,1.268236915,24.03622745,36.0122
50.5,26.57,13.77,2.13,408,2.2,1294,554,2.64,2.58,103,41,6.1,105.077,1.021075533,24,1.268236915,24.03579812,34.5727
59.7,28.36,4.57,2.1,420.57,1.9,1273.07,318.27,2.72,2.64,165.2214286,66.08857143,8.41,125.8063421,1,100,1.193334545,24,36.77393813
59.7,28.36,4.57,2.1,420.57,1.9,1195.69,394.58,2.72,2.64,165.2214286,66.08857143,8.41,125.8063421,1,100,1.20269442,24,36.77393813
59.7,28.36,4.57,2.1,420.57,1.9,1112.14,476.66,2.72,2.64,165.2214286,66.08857143,8.41,125.8063421,1,100,1.268236915,24,36.77393813
59.7,28.36,4.57,2.1,420.57,1.9,1031.99,555.73,2.72,2.64,165.2214286,66.08857143,8.41,125.8063421,1,100,1.268236915,24,36.77393813
59.7,28.36,4.57,2.1,420.57,1.9,948.62,632.73,2.72,2.64,165.2214286,66.08857143,8.41,125.8063421,1,100,0.475873098,24,36.77393813
59.7,28.36,4.57,2.1,365.16,1.9,1379.16,344.79,2.72,2.64,150.6,60.24,7.3,114.45354,1,100,1.268236915,24,36.77393813
59.7,28.36,4.57,2.1,365.16,1.9,1295.34,427.46,2.72,2.64,150.6,60.24,7.3,114.45354,1,100,1.268236915,24,36.77393813
59.7,28.36,4.57,2.1,365.16,1.9,1204.82,516.38,2.72,2.64,150.6,60.24,7.3,114.45354,1,100,1,24,36.77393813
59.7,28.36,4.57,2.1,365.16,1.9,1117.99,602.04,2.72,2.64,150.6,60.24,7.3,114.45354,1,100,1.268236915,24,36.77393813
59.7,28.36,4.57,2.1,365.16,1.9,1027.67,685.46,2.72,2.64,150.6,60.24,7.3,114.45354,1,100,0.385368599,24,36.77393813
59.7,28.36,4.57,2.1,309.85,1.9,1485.25,371.31,2.72,2.64,121.7214286,48.68857143,6.2,92.68619214,1,100,1.268236915,24,36.77393813
59.7,28.36,4.57,2.1,309.85,1.9,1394.98,460.34,2.72,2.64,121.7214286,48.68857143,6.2,92.68619214,1,100,1.211634083,24,36.77393813
59.7,28.36,4.57,2.1,309.85,1.9,1297.5,556.11,2.72,2.64,121.7214286,48.68857143,6.2,92.68619214,1,100,1.104642362,24,36.77393813
59.7,28.36,4.57,2.1,309.85,1.9,1203.99,648.35,2.72,2.64,121.7214286,48.68857143,6.2,92.68619214,1,100,1.268236915,24,36.77393813
59.7,28.36,4.57,2.1,309.85,1.9,1106.72,738.18,2.72,2.64,121.7214286,48.68857143,6.2,92.68619214,1,100,1.161248953,24,36.77393813
59.7,28.36,4.57,2.1,254.54,1.9,1591.34,397.83,2.72,2.64,99.99285714,39.99714286,5.1,76.14477929,1,100,1.268236915,24,36.77393813
59.7,28.36,4.57,2.1,254.54,1.9,1494.62,493.22,2.72,2.64,99.99285714,39.99714286,5.1,76.14477929,1,100,1.206003207,24,36.77393813
59.7,28.36,4.57,2.1,254.54,1.9,1390.18,595.83,2.72,2.64,99.99285714,39.99714286,5.1,76.14477929,1,100,1,24,36.77393813
59.7,28.36,4.57,2.1,254.54,1.9,1289.99,694.66,2.72,2.64,99.99285714,39.99714286,5.1,76.14477929,1,100,1.268236915,24,36.77393813
59.7,28.36,4.57,2.1,254.54,1.9,1185.77,790.91,2.72,2.64,99.99285714,39.99714286,5.1,76.14477929,1,100,1.268236915,24,36.77393813
59.7,28.36,4.57,2.1,329.56,1.9,1203.99,648.35,2.72,2.64,82.5,32.99,6.6,64.25325,1,100,1.268236915,24,36.77393813
59.7,28.36,4.57,2.1,321.41,1.9,1203.99,648.35,2.72,2.64,80.35,32.14,6.43,62.585815,1,100,1.268236915,24,36.77393813
59.7,28.36,4.57,2.1,313.53,1.9,1203.99,648.35,2.72,2.64,78.22,31.28,6.27,60.928198,1,100,1.268236915,24,36.77393813
59.7,28.36,4.57,2.1,304.32,1.9,1203.99,648.35,2.72,2.64,76.07,30.4,6.09,59.236763,1,100,1.268236915,24,36.77393813
59.7,28.36,4.57,2.1,297.75,1.9,1203.99,648.35,2.72,2.64,74.44,29.77,5.95,57.974596,1,100,1.268236915,24,36.77393813
59.7,28.36,4.57,2.1,322.03,1.9,1203.99,648.35,2.72,2.64,103.51,41.4,6.44,79.517059,1,100,1.268236915,24,36.77393813
59.7,28.36,4.57,2.1,313.56,1.9,1203.99,648.35,2.72,2.64,100.79,40.31,6.27,77.425811,1,100,1.268236915,24,36.77393813
59.7,28.36,4.57,2.1,305.08,1.9,1203.99,648.35,2.72,2.64,98.07,39.22,6.1,75.334563,1,100,1.268236915,24,36.77393813
59.7,28.36,4.57,2.1,296.6,1.9,1203.99,648.35,2.72,2.64,95.34,38.13,5.93,73.238406,1,100,1.268236915,24,36.77393813
59.7,28.36,4.57,2.1,289.95,1.9,1203.99,648.35,2.72,2.64,93.2,37.28,5.8,71.59988,1,100,1.268236915,24,36.77393813
59.7,28.36,4.57,2.1,314.11,1.9,1203.99,648.35,2.72,2.64,123.4,49.36,6.28,93.96106,1,100,1.268236915,24,36.77393813
59.7,28.36,4.57,2.1,305.59,1.9,1203.99,648.35,2.72,2.64,120.05,48.02,6.11,91.410545,1,100,1.268236915,24,36.77393813
59.7,28.36,4.57,2.1,297.62,1.9,1203.99,648.35,2.72,2.64,116.92,46.77,5.95,89.028028,1,100,1.268236915,24,36.77393813
59.7,28.36,4.57,2.1,289.77,1.9,1203.99,648.35,2.72,2.64,113.84,45.52,5.79,86.670056,1,100,1.268236915,24,36.77393813
59.7,28.36,4.57,2.1,282.48,1.9,1203.99,648.35,2.72,2.64,110.97,44.39,5.65,84.499173,1,100,1.268236915,24,36.77393813
59.7,28.36,4.57,2.1,292.67,1.9,1203.99,648.35,2.72,2.64,135.89,41.45,5.85,95.088401,1,100,1.268236915,24,36.77393813
59.7,28.36,4.57,2.1,292.67,1.9,1203.99,648.35,2.72,2.64,135.89,49.03,5.85,99.636401,1,100,1.268236915,24,36.77393813
59.7,28.36,4.57,2.1,290.37,1.9,1203.99,648.35,2.72,2.64,134.81,53.93,5.81,102.022229,1,100,1.268236915,24,36.77393813
59.7,28.36,4.57,2.1,282.48,1.9,1203.99,648.35,2.72,2.64,131.14,52.46,5.65,99.242626,1,100,1.268236915,24,36.77393813
59.7,28.36,4.57,2.1,275.42,1.9,1203.99,648.35,2.72,2.64,127.87,51.15,5.51,96.767383,1,100,1.268236915,24,36.77393813
59.7,28.36,4.57,2.1,329.56,1.9,1203.99,648.35,2.72,2.64,69.21,46.14,6.59,65.613189,1,100,1.268236915,24,36.77393813
59.7,28.36,4.57,2.1,327.33,1.9,1203.99,648.35,2.72,2.64,76.37333333,38.18666667,6.55,64.33366933,1,100,1.268236915,24,36.77393813
59.7,28.36,4.57,2.1,325.75,1.9,1203.99,648.35,2.72,2.64,81.43571429,32.57428571,6.51,63.42736357,1,100,1.268236915,24,36.77393813
59.7,28.36,4.57,2.1,324.7,1.9,1203.99,648.35,2.72,2.64,85.2375,28.4125,6.49,62.78458875,1,100,1.268236915,24,36.77393813
59.7,28.36,4.57,2.1,323.78,1.9,1203.99,648.35,2.72,2.64,88.13777778,25.18222222,6.47,62.25816844,1,100,1.268236915,24,36.77393813
59.7,28.36,4.57,2.1,322.28,1.9,1203.99,648.35,2.72,2.64,87.018,58.012,6.45,81.3943362,1,100,1.268236915,24,36.77393813
59.7,28.36,4.57,2.1,319.49,1.9,1203.99,648.35,2.72,2.64,95.84666667,47.92333333,6.39,79.63912867,1,100,1.268236915,24,36.77393813
59.7,28.36,4.57,2.1,317.67,1.9,1203.99,648.35,2.72,2.64,102.1071429,40.84285714,6.35,78.44011071,1,100,1.268236915,24,36.77393813
59.7,28.36,4.57,2.1,316.22,1.9,1203.99,648.35,2.72,2.64,106.725,35.575,6.32,77.5283025,1,100,1.268236915,24,36.77393813
59.7,28.36,4.57,2.1,315.13,1.9,1203.99,648.35,2.72,2.64,110.2966667,31.51333333,6.3,76.83263367,1,100,1.268236915,24,36.77393813
59.7,28.36,4.57,2.1,314.11,1.9,1203.99,648.35,2.72,2.64,103.656,69.104,6.28,96.1151304,1,100,1.268236915,24,36.77393813
59.7,28.36,4.57,2.1,312.1,1.9,1203.99,648.35,2.72,2.64,114.4333333,57.21666667,6.24,94.24932333,1,100,1.268236915,24,36.77393813
59.7,28.36,4.57,2.1,309.85,1.9,1203.99,648.35,2.72,2.64,121.7214286,48.68857143,6.19,92.68019214,1,100,1.268236915,24,36.77393813
59.7,28.36,4.57,2.1,308.17,1.9,1203.99,648.35,2.72,2.64,127.1175,42.3725,6.16,91.52148075,1,100,1.268236915,24,36.77393813
59.7,28.36,4.57,2.1,306.83,1.9,1203.99,648.35,2.72,2.64,131.2577778,37.50222222,6.14,90.61977644,1,100,1.268236915,24,36.77393813
59.7,28.36,4.57,2.1,292.67,1.9,1203.99,648.35,2.72,2.64,114.138,76.092,5.85,105.1955442,1,100,1.268236915,24,36.77393813
59.7,28.36,4.57,2.1,292.67,1.9,1203.99,648.35,2.72,2.64,126.82,63.41,5.85,103.811938,1,100,1.268236915,24,36.77393813
59.7,28.36,4.57,2.1,292.67,1.9,1203.99,648.35,2.72,2.64,135.8785714,54.35142857,5.85,102.8236479,1,100,1.268236915,24,36.77393813
59.7,28.36,4.57,2.1,292.67,1.9,1203.99,648.35,2.72,2.64,142.6725,47.5575,5.85,102.0824303,1,100,1.268236915,24,36.77393813
59.7,28.36,4.57,2.1,292.67,1.9,1203.99,648.35,2.72,2.64,147.9566667,42.27333333,5.85,101.5059277,1,100,1.268236915,24,36.77393813
59.7,28.36,4.57,2.1,325.75,1.9,1203.99,648.35,2.72,2.64,81.43571429,32.57428571,6.51,63.42736357,1,30,1.268236915,24,36.77393813
59.7,28.36,4.57,2.1,325.75,1.9,1203.99,648.35,2.72,2.64,81.43571429,32.57428571,6.51,63.42736357,1,60,1.268236915,24,36.77393813
59.7,28.36,4.57,2.1,325.75,1.9,1203.99,648.35,2.72,2.64,81.43571429,32.57428571,6.51,63.42736357,1,70,1.268236915,24,36.77393813
59.7,28.36,4.57,2.1,325.75,1.9,1203.99,648.35,2.72,2.64,81.43571429,32.57428571,6.51,63.42736357,1,80,1.268236915,24,36.77393813
59.7,28.36,4.57,2.1,325.75,1.9,1203.99,648.35,2.72,2.64,81.43571429,32.57428571,6.51,63.42736357,1,90,1.268236915,24,36.77393813
59.7,28.36,4.57,2.1,325.75,1.9,1203.99,648.35,2.72,2.64,81.43571429,32.57428571,6.51,63.42736357,1,30,1.268236915,24,36.77393813
59.7,28.36,4.57,2.1,317.67,1.9,1203.99,648.35,2.72,2.64,102.1071429,40.84285714,6.35,78.44011071,1,60,1.268236915,24,36.77393813
59.7,28.36,4.57,2.1,317.67,1.9,1203.99,648.35,2.72,2.64,102.1071429,40.84285714,6.35,78.44011071,1,70,1.268236915,24,36.77393813
59.7,28.36,4.57,2.1,317.67,1.9,1203.99,648.35,2.72,2.64,102.1071429,40.84285714,6.35,78.44011071,1,80,1.268236915,24,36.77393813
59.7,28.36,4.57,2.1,317.67,1.9,1203.99,648.35,2.72,2.64,102.1071429,40.84285714,6.35,78.44011071,1,90,1.268236915,24,36.77393813
59.7,28.36,4.57,2.1,309.85,1.9,1203.99,648.35,2.72,2.64,121.7214286,48.68857143,6.19,92.68019214,1,30,1.268236915,24,36.77393813
59.7,28.36,4.57,2.1,309.85,1.9,1203.99,648.35,2.72,2.64,121.7214286,48.68857143,6.19,92.68019214,1,60,1.268236915,24,36.77393813
59.7,28.36,4.57,2.1,309.85,1.9,1203.99,648.35,2.72,2.64,121.7214286,48.68857143,6.19,92.68019214,1,70,1.268236915,24,36.77393813
59.7,28.36,4.57,2.1,309.85,1.9,1203.99,648.35,2.72,2.64,121.7214286,48.68857143,6.19,92.68019214,1,80,1.268236915,24,36.77393813
59.7,28.36,4.57,2.1,309.85,1.9,1203.99,648.35,2.72,2.64,121.7214286,48.68857143,6.19,92.68019214,1,90,1.268236915,24,36.77393813
59.7,28.36,4.57,2.1,292.67,1.9,1203.99,648.35,2.72,2.64,135.8785714,54.35142857,5.85,102.8236479,1,30,1.268236915,24,36.77393813
59.7,28.36,4.57,2.1,292.67,1.9,1203.99,648.35,2.72,2.64,135.8785714,54.35142857,5.85,102.8236479,1,60,1.268236915,24,36.77393813
59.7,28.36,4.57,2.1,292.67,1.9,1203.99,648.35,2.72,2.64,135.8785714,54.35142857,5.85,102.8236479,1,70,1.268236915,24,36.77393813
59.7,28.36,4.57,2.1,292.67,1.9,1203.99,648.35,2.72,2.64,135.8785714,54.35142857,5.85,102.8236479,1,80,1.268236915,24,36.77393813
59.7,28.36,4.57,2.1,292.67,1.9,1203.99,648.35,2.72,2.64,135.8785714,54.35142857,5.85,102.8236479,1,90,1.268236915,24,36.77393813
59.7,28.36,4.57,2.1,309.85,1.9,1203.99,648.35,2.72,2.64,121.7214286,48.68857143,6.19,96.57527786,1,100,1.268236915,24,36.77393813
59.7,28.36,4.57,2.1,309.85,1.9,1203.99,648.35,2.72,2.64,121.7214286,48.68857143,6.19,88.78510643,1,100,1.268236915,24,36.77393813
59.7,28.36,4.57,2.1,309.85,1.9,1203.99,648.35,2.72,2.64,121.7214286,48.68857143,6.19,84.89002071,1,100,1.268236915,24,36.77393813
59.7,28.36,4.57,2.1,309.85,1.9,1203.99,648.35,2.72,2.64,121.7214286,48.68857143,6.19,80.994935,1,100,1.268236915,24,36.77393813
59.7,28.36,4.57,2.1,309.85,1.9,1203.99,648.35,2.72,2.64,121.7214286,48.68857143,6.19,80.994935,0.25,100,1.268236915,24,36.77393813
59.7,28.36,4.57,2.1,309.85,1.9,1203.99,648.35,2.72,2.64,121.7214286,48.68857143,6.19,80.994935,0.5,100,1.268236915,24,36.77393813
59.7,28.36,4.57,2.1,309.85,1.9,1203.99,648.35,2.72,2.64,121.7214286,48.68857143,6.19,80.994935,2,100,1.268236915,24,36.77393813
59.7,28.36,4.57,2.1,309.85,1.9,1203.99,648.35,2.72,2.64,121.7214286,48.68857143,6.19,80.994935,3,100,1.268236915,24,36.77393813
51.3,30.1,4.57,8.73,400,2.2,950,850,2.66,2.61,143,57,12,164.777,2,70,1.268236915,24,44.69
51.3,30.1,4.57,8.73,400,2.2,950,850,2.66,2.61,143,57,16,167.177,2,70,1.268236915,24,46.86
51.3,30.1,4.57,8.73,400,2.2,950,850,2.66,2.61,143,57,20,169.577,2,70,1.268236915,24,48.9
51.3,30.1,4.57,8.73,400,2.2,950,850,2.66,2.61,143,57,24,171.977,2,70,1.268236915,24,51.52
51.3,30.1,4.57,8.73,400,2.2,950,850,2.66,2.61,143,57,28,174.377,2,70,1.268236915,24,53.08
52.54,26.74,11.12,1.28,450,2.208923611,1211.9,579.35,2.671952862,2.6303367,128.63,51.45,0,106.89017,1,60,1.268236915,24,36.77393813
52.54,26.74,11.12,1.28,450,2.208923611,1211.9,579.35,2.671952862,2.6303367,128.63,51.45,0,106.89017,1,60,1.268236915,24,36.77393813
52.54,26.74,11.12,1.28,450,2.208923611,1211.9,579.35,2.671952862,2.6303367,128.63,51.45,0,102.77417,1,60,1.268236915,24,36.77393813
52.54,26.74,11.12,1.28,450,2.208923611,1211.9,579.35,2.671952862,2.6303367,128.63,51.45,0,102.77417,1,60,1.268236915,24,36.77393813
52.54,26.74,11.12,1.28,450,2.208923611,1211.9,579.35,2.671952862,2.6303367,128.63,51.45,0,98.65817,1,60,1.268236915,24,36.77393813
52.54,26.74,11.12,1.28,450,2.208923611,1211.9,579.35,2.671952862,2.6303367,128.63,51.45,0,98.65817,1,60,1.268236915,24,36.77393813
52.54,26.74,11.12,1.28,450,2.208923611,1211.9,579.35,2.671952862,2.6303367,144.68,57.88,0,120.23452,1,60,1.268236915,24,36.77393813
52.54,26.74,11.12,1.28,450,2.208923611,1211.9,579.35,2.671952862,2.6303367,144.68,57.88,0,120.23452,1,60,1.268236915,24,36.77393813
52.54,26.74,11.12,1.28,450,2.208923611,1211.9,579.35,2.671952862,2.6303367,144.68,57.88,0,115.60412,1,60,1.268236915,24,36.77393813
52.54,26.74,11.12,1.28,450,2.208923611,1211.9,579.35,2.671952862,2.6303367,144.68,57.88,0,115.60412,1,60,1.268236915,24,36.77393813
52.54,26.74,11.12,1.28,450,2.208923611,1211.9,579.35,2.671952862,2.6303367,144.68,57.88,0,110.97372,1,60,1.268236915,24,36.77393813
52.54,26.74,11.12,1.28,450,2.208923611,1211.9,579.35,2.671952862,2.6303367,144.68,57.88,0,110.97372,1,60,1.268236915,24,36.77393813
52.54,26.74,11.12,1.28,450,2.208923611,1211.9,579.35,2.671952862,2.6303367,160.78,64.31,0,133.60682,1,60,1.268236915,24,36.77393813
52.54,26.74,11.12,1.28,450,2.208923611,1211.9,579.35,2.671952862,2.6303367,160.78,64.31,0,133.60682,1,60,1.268236915,24,36.77393813
52.54,26.74,11.12,1.28,450,2.208923611,1211.9,579.35,2.671952862,2.6303367,160.78,64.31,0,128.46202,1,60,1.268236915,24,36.77393813
52.54,26.74,11.12,1.28,450,2.208923611,1211.9,579.35,2.671952862,2.6303367,160.78,64.31,0,128.46202,1,60,1.268236915,24,36.77393813
52.54,26.74,11.12,1.28,450,2.208923611,1211.9,579.35,2.671952862,2.6303367,160.78,64.31,0,123.31722,1,60,1.268236915,24,36.77393813
52.54,26.74,11.12,1.28,450,2.208923611,1211.9,579.35,2.671952862,2.6303367,160.78,64.31,0,123.31722,1,60,1.268236915,24,36.77393813
52.54,26.74,11.12,1.28,450,2.208923611,1211.9,579.35,2.671952862,2.6303367,176.85,70.74,0,146.96235,1,60,1.268236915,24,36.77393813
52.54,26.74,11.12,1.28,450,2.208923611,1211.9,579.35,2.671952862,2.6303367,176.85,70.74,0,146.96235,1,60,1.268236915,24,36.77393813
52.54,26.74,11.12,1.28,450,2.208923611,1211.9,579.35,2.671952862,2.6303367,176.85,70.74,0,141.30315,1,60,1.268236915,24,36.77393813
52.54,26.74,11.12,1.28,450,2.208923611,1211.9,579.35,2.671952862,2.6303367,176.85,70.74,0,141.30315,1,60,1.268236915,24,36.77393813
52.54,26.74,11.12,1.28,450,2.208923611,1211.9,579.35,2.671952862,2.6303367,176.85,70.74,0,135.64395,1,60,1.268236915,24,36.77393813
52.54,26.74,11.12,1.28,450,2.208923611,1211.9,579.35,2.671952862,2.6303367,176.85,70.74,0,135.64395,1,60,1.268236915,24,36.77393813
51.3,30.1,4.57,8.73,400,2.4,950,850,2.66,2.61,143,57,24,176.9803,2,70,1.268236915,24,44.87
51.3,30.1,4.57,8.73,380,2.4,950,850,2.66,2.61,143,57,24,176.9803,2,70,1.268236915,24.42502439,49.28
51.3,30.1,4.57,8.73,360,2.4,950,850,2.66,2.61,143,57,24,176.9803,2,70,1.268236915,24.53795314,51.52
51.3,30.1,4.57,8.73,340,2.4,950,850,2.66,2.61,143,57,24,176.9803,2,70,1.268236915,24.53894021,50.46
51.3,30.1,4.57,8.73,400,2.4,950,850,2.66,2.61,143,57,24,181.5403,2,70,1.268236915,24,51.43
77.1,17.71,1.21,0.62,334,2.39632097,1329.09,632.75,2.767879026,2.718819544,58.45,58.45,0,75.60016,0.333333333,90,2,26.78455059,36.77393813
77.1,17.71,1.21,0.62,334,2.364201173,1298.18,613.42,2.751437338,2.703653637,58.45,58.45,0,98.09016,0.333333333,90,2,26.49230081,36.77393813
77.1,17.71,1.21,0.62,334,2.056873823,1256.96,593.95,2.695601288,2.635092901,58.45,58.45,0,120.60016,0.333333333,90,2,24.5481634,36.77393813
77.1,17.71,1.21,0.62,334,2.245922529,1215.47,574.34,2.639117433,2.616492657,58.45,58.45,0,143.10016,0.333333333,90,2,24.58685787,36.77393813
77.1,17.71,1.21,0.62,334,2.018913313,1174.98,555.21,2.701505317,2.636280326,58.45,58.45,0,65.70016,0.333333333,90,2,24.41551818,36.77393813
60,22.7,4.6,4.5,480,2.4,960,720,2.654319835,2.630066255,36,204,0,127.776,2,90,1.268236915,24,50.5723
50.67,18.96,6.35,14.14,408.47175,2.46,1041.2025,800.925,2.6,2.6,104.12025,41.6481,6.4074,103.6797413,1,46.11111111,1.268236915,24,36.77393813
50.67,18.96,6.35,14.14,408.47175,2.46,1041.2025,800.925,2.6,2.6,104.12025,41.6481,6.4074,103.6797413,1,55,1.268236915,24,36.77393813
50.67,18.96,6.35,14.14,408.47175,2.46,1041.2025,800.925,2.6,2.6,104.12025,41.6481,6.4074,103.6797413,1,70,1.268236915,24,36.77393813
50.67,18.96,6.35,14.14,408.47175,2.46,1281.48,560.6475,2.6,2.6,104.12025,41.6481,6.4074,103.6797413,1,46.11111111,1.268236915,24,36.77393813
50.67,18.96,6.35,14.14,408.47175,2.46,1281.48,560.6475,2.6,2.6,104.12025,41.6481,6.4074,103.6797413,1,55,1.268236915,24,36.77393813
50.67,18.96,6.35,14.14,408.47175,2.46,1281.48,560.6475,2.6,2.6,104.12025,41.6481,6.4074,103.6797413,1,70,1.268236915,24,36.77393813
50.67,18.96,6.35,14.14,408.47175,2.46,961.11,881.0175,2.6,2.6,104.12025,41.6481,6.4074,103.6797413,1,46.11111111,1.268236915,24,36.77393813
50.67,18.96,6.35,14.14,408.47175,2.46,961.11,881.0175,2.6,2.6,104.12025,41.6481,6.4074,103.6797413,1,55,1.1166891,24,36.77393813
50.67,18.96,6.35,14.14,466.13835,2.46,1478.988105,633.211305,2.6,2.6,118.5369,47.254575,7.04814,107.4296721,1,46.11111111,1.268236915,24,36.77393813
50.67,18.96,6.35,14.14,466.13835,2.46,1478.988105,633.211305,2.6,2.6,118.5369,47.254575,7.04814,107.4296721,1,55,1.268236915,24,36.77393813
50.67,18.96,6.35,14.14,466.13835,2.46,1478.988105,633.211305,2.6,2.6,118.5369,47.254575,7.04814,107.4296721,1,70,1.268236915,24,36.77393813
56.59,23.89,4.82,9.42,408.47175,2.29,1281.48,560.6475,2.6,2.6,104.12025,41.6481,6.4074,113.6752853,1,70,1.268236915,24,36.77393813
56.59,23.89,4.82,9.42,466.13835,2.29,1479.308475,632.73075,2.6,2.6,118.5369,46.45365,6.4074,118.0018821,1,23.88888889,1.268236915,24,36.77393813
56.59,23.89,4.82,9.42,466.13835,2.29,1479.308475,632.73075,2.6,2.6,118.5369,46.45365,6.4074,118.0018821,1,64.13507363,1.268236915,24,36.77393813
56.59,23.89,4.82,9.42,466.13835,2.29,1479.308475,632.73075,2.6,2.6,118.5369,46.45365,6.4074,118.0018821,1,32.22222222,1.268236915,24,36.77393813
56.59,23.89,4.82,9.42,466.13835,2.29,1479.308475,632.73075,2.6,2.6,118.5369,46.45365,6.4074,118.0018821,1,46.11111111,1.268236915,24,36.77393813
56.59,23.89,4.82,9.42,466.13835,2.29,1479.308475,632.73075,2.6,2.6,118.5369,46.45365,6.4074,118.0018821,1,55,1.268236915,24,36.77393813
56.59,23.89,4.82,9.42,466.13835,2.29,1479.308475,632.73075,2.6,2.6,118.5369,46.45365,6.4074,118.0018821,1,70,1.268236915,24,36.77393813
56.59,23.89,4.82,9.42,466.13835,2.29,1479.308475,632.73075,2.6,2.6,118.5369,46.45365,6.4074,118.0018821,1,76.66666667,1.268236915,24,36.77393813
56.59,23.89,4.82,9.42,408.47175,2.29,1041.2025,800.925,2.6,2.6,104.12025,41.6481,6.4074,107.0115893,1,46.11111111,1.268236915,24,36.77393813
56.59,23.89,4.82,9.42,408.47175,2.29,1041.2025,800.925,2.6,2.6,104.12025,41.6481,6.4074,107.0115893,1,55,1.268236915,24,36.77393813
56.59,23.89,4.82,9.42,408.47175,2.29,1041.2025,800.925,2.6,2.6,104.12025,41.6481,6.4074,107.0115893,2,55,1.268236915,24,36.77393813
56.59,23.89,4.82,9.42,408.47175,2.29,1281.48,560.6475,2.6,2.6,104.12025,41.6481,6.4074,107.0115893,1,70,1.268236915,24,36.77393813
56.59,23.89,4.82,9.42,408.47175,2.29,1041.2025,800.925,2.6,2.6,104.12025,41.6481,6.4074,107.0115893,2,70,1.268236915,24,36.77393813
56.59,23.89,4.82,9.42,397.2588,2.29,1246.2393,544.629,2.6,2.6,100.91655,41.6481,6.4074,183.999704,1,23.88888889,1.268236915,24,36.77393813
56.59,23.89,4.82,9.42,397.2588,2.29,1246.2393,544.629,2.6,2.6,100.91655,41.6481,12.8148,124.731254,1,32.22222222,1.268236915,24,36.77393813
56.59,23.89,4.82,9.42,397.2588,2.29,1246.2393,544.629,2.6,2.6,100.91655,41.6481,9.6111,137.225684,1,46.11111111,1.268236915,24,36.77393813
56.59,23.89,4.82,9.42,397.2588,2.29,1246.2393,544.629,2.6,2.6,100.91655,41.6481,9.6111,137.225684,1,46.11111111,1.268236915,24,36.77393813
56.59,23.89,4.82,9.42,397.2588,2.29,1246.2393,544.629,2.6,2.6,100.91655,41.6481,0,179.514524,1,70,1.268236915,24,36.77393813
56.59,23.89,4.82,9.42,408.47175,2.29,1041.2025,800.925,2.6,2.6,104.12025,41.6481,6.4074,103.6797413,1,32.22222222,1.268236915,24,36.77393813
56.59,23.89,4.82,9.42,408.47175,2.29,1041.2025,800.925,2.6,2.6,104.12025,41.6481,6.4074,103.6797413,1,46.11111111,1.268236915,24,36.77393813
56.59,23.89,4.82,9.42,408.47175,2.29,1041.2025,800.925,2.6,2.6,104.12025,41.6481,6.4074,103.6797413,1,55,1.268236915,24,36.77393813
56.59,23.89,4.82,9.42,408.47175,2.29,1041.2025,800.925,2.6,2.6,104.12025,41.6481,6.4074,103.6797413,2,55,1.268236915,24,36.77393813
56.59,23.89,4.82,9.42,408.47175,2.29,1041.2025,800.925,2.6,2.6,104.12025,41.6481,6.4074,103.6797413,1,70,1.268236915,24,36.77393813
56.59,23.89,4.82,9.42,408.47175,2.29,1281.48,560.6475,2.6,2.6,104.12025,41.6481,6.4074,103.6797413,1,23.88888889,1.268236915,24,36.77393813
56.59,23.89,4.82,9.42,408.47175,2.29,1281.48,560.6475,2.6,2.6,104.12025,41.6481,6.4074,103.6797413,1,32.22222222,1.268236915,24,36.77393813
56.59,23.89,4.82,9.42,408.47175,2.29,1281.48,560.6475,2.6,2.6,104.12025,41.6481,6.4074,103.6797413,1,46.11111111,1.268236915,24,36.77393813
56.59,23.89,4.82,9.42,408.47175,2.29,1281.48,560.6475,2.6,2.6,104.12025,41.6481,6.4074,103.6797413,1,55,1.268236915,24,36.77393813
56.59,23.89,4.82,9.42,408.47175,2.29,1281.48,560.6475,2.6,2.6,104.12025,41.6481,6.4074,103.6797413,1,70,1.268236915,24,36.77393813
56.59,23.89,4.82,9.42,408.47175,2.29,961.11,881.0175,2.6,2.6,104.12025,41.6481,6.4074,103.6797413,1,46.11111111,1.125057348,24,36.77393813
56.59,23.89,4.82,9.42,408.47175,2.29,961.11,881.0175,2.6,2.6,104.12025,41.6481,6.4074,103.6797413,1,55,1.114460555,24,36.77393813
56.59,23.89,4.82,9.42,408.47175,2.29,961.11,881.0175,2.6,2.6,104.12025,41.6481,6.4074,103.6797413,1,70,1.156665628,24,36.77393813
56.59,23.89,4.82,9.42,408.47175,2.29,1041.2025,800.925,2.6,2.6,104.12025,41.6481,6.4074,98.68196925,1,23.88888889,1.268236915,24,36.77393813
54.7,29,6.74,1.29,408.47175,2.23,1041.2025,800.925,2.6,2.6,104.12025,41.6481,6.4074,107.0115893,2,55,1.268236915,24,36.77393813
54.7,29,6.74,1.29,408.47175,2.23,1041.2025,800.925,2.6,2.6,104.12025,41.6481,6.4074,103.6797413,2,55,1.268236915,24,36.77393813
54.7,29,6.74,1.29,408.47175,2.23,1281.48,560.6475,2.6,2.6,104.12025,41.6481,6.4074,97.65678525,1,70,1.268236915,24,36.77393813
54.7,29,6.74,1.29,408.47175,2.23,1281.48,560.6475,2.6,2.6,104.12025,41.6481,6.4074,87.66124125,1,70,1.268236915,24,36.77393813
54.3,29.7,10.98,1.91,350,2.218717693,1081,483,2.664224404,2.592192346,100,40,0,73.5,1.045639231,24,1,24,23.4
50,28.25,13.5,1.79,400,2.202417035,1209,651,2.648654703,2.593634121,114.3,45.7,0,86.2877,1.055928471,25,1.268236915,24,26.5116
49,31,2.8,5.4,424.8,2.246906269,1183.2,585.6,2.638244393,2.616124566,95.04,63.36,48,209.40576,1,70,1.268236915,24,52.0882
49,31,2.8,5.4,424.8,2.270716195,1183.2,585.6,2.617113798,2.607215504,95.04,63.36,48,206.6496,1.010105185,25,1.268236915,24,49.2868
49,31,2.8,5.4,424.8,2.224258492,1183.2,585.6,2.649411929,2.612575036,95.04,63.36,0,177.8496,1.028057206,25,1.268236915,24,46
50.7,28.8,8.8,2.38,388,2.260801616,1293,554,2.5,2.6,112.9,45.2,4,90.1409,3,100,2,24,36.5904
61.3,29.4,3.27,1.21,350,2.5,1167,777,2.65,2.63,88.39,88.39,0,103.32791,1,60,1.268236915,24,22.5
61.3,29.4,3.27,1.21,350,2.5,1167,777,2.65,2.63,118.09,118.09,0,104.55018,1,60,1.268236915,24,31.1
61.3,29.4,3.27,1.21,350,2.5,1167,777,2.65,2.63,133.18,133.18,0,105.16591,1,60,1.268236915,24,32.6
61.3,29.4,3.27,1.21,350,2.5,1167,777,2.65,2.63,88.39,88.39,0,89.18551,1,60,1.268236915,24,29.2
61.3,29.4,3.27,1.21,350,2.5,1167,777,2.65,2.63,118.09,118.09,0,85.65578,1,60,1.268236915,24,35.2
61.3,29.4,3.27,1.21,350,2.5,1167,777,2.65,2.63,133.18,133.18,0,83.85711,1,60,1.268236915,24,36.8
61.3,29.4,3.27,1.21,350,2.5,1167,777,2.65,2.63,88.39,88.39,0,82.11431,1,60,1.268236915,24,29.9
61.3,29.4,3.27,1.21,350,2.5,1167,777,2.65,2.63,118.09,118.09,0,76.20858,1,60,1.268236915,24,36.1
61.3,29.4,3.27,1.21,350,2.5,1167,777,2.65,2.63,133.18,133.18,0,73.20271,1,60,1.268236915,24,36.8
61.3,29.4,3.27,1.21,450,2.5,1051,700,2.65,2.63,112.58,88.39,0,103.32791,1,60,1.268236915,24,31.2
61.3,29.4,3.27,1.21,450,2.5,1051,700,2.65,2.63,150.52,118.09,0,104.55018,1,60,1.268236915,24,38.3
61.3,29.4,3.27,1.21,450,2.5,1051,700,2.65,2.63,169.83,133.18,0,105.16591,1,60,1.268236915,24,38.9
61.3,29.4,3.27,1.21,450,2.5,1051,700,2.65,2.63,112.58,88.39,0,89.18551,1,60,1.268236915,24,34.5
61.3,29.4,3.27,1.21,450,2.5,1051,700,2.65,2.63,150.52,118.09,0,85.65578,1,60,1.268236915,24,41.5
61.3,29.4,3.27,1.21,450,2.5,1051,700,2.65,2.63,169.83,133.18,0,83.85711,1,60,1.268236915,24,42.5
61.3,29.4,3.27,1.21,450,2.5,1051,700,2.65,2.63,112.58,88.39,0,82.11431,1,60,1.268236915,24,36.7
61.3,29.4,3.27,1.21,450,2.5,1051,700,2.65,2.63,150.52,118.09,0,76.20858,1,60,1.268236915,24,42.1
61.3,29.4,3.27,1.21,450,2.5,1051,700,2.65,2.63,169.83,133.18,0,73.20271,1,60,1.268236915,24,43.9
61.3,29.4,3.27,1.21,350,2.5,1167,777,2.65,2.63,118.09,118.09,0,104.55018,0.333333333,60,1.268236915,24,17.3
61.3,29.4,3.27,1.21,350,2.5,1167,777,2.65,2.63,118.09,118.09,0,85.65578,0.333333333,60,1.268236915,24,24.1
