Repository: Linhkust/Knowledge-Constrained-Data-Augmentation

# Knowledge-Constrained-Data-Augmentation
Data and codes for the Paper "Enhancing the prediction accuracy of concrete properties with knowledge constrained data augmentation and tabular foundation model"

File: datasets/dataset_2.csv (part 1 of 2)
Cement content,Water content,CA content,Sand content,GP content,GP-particle size,Age,Compressive strength
295.00 ,132.75 ,620.00 ,502.00 ,0.00 ,0,28,28.40 
265.50 ,132.75 ,620.00 ,502.00 ,29.50 ,22,28,31.60 
250.75 ,132.75 ,620.00 ,502.00 ,44.25 ,22,28,34.20 
236.00 ,132.75 ,620.00 ,502.00 ,59.00 ,22,28,29.52 
221.25 ,132.75 ,620.00 ,502.00 ,73.75 ,22,28,25.32 
350.00 ,175.00 ,1200.00 ,720.00 ,0.00 ,0,7,31.00 
350.00 ,175.00 ,1200.00 ,720.00 ,0.00 ,0,7,32.70 
350.00 ,175.00 ,1200.00 ,720.00 ,0.00 ,0,7,30.90 
350.00 ,175.00 ,1200.00 ,720.00 ,0.00 ,0,28,39.10 
350.00 ,175.00 ,1200.00 ,720.00 ,0.00 ,0,28,40.80 
350.00 ,175.00 ,1200.00 ,720.00 ,0.00 ,0,28,41.10 
315.00 ,175.00 ,1200.00 ,720.00 ,35.00 ,35,7,32.20 
315.00 ,175.00 ,1200.00 ,720.00 ,35.00 ,35,7,33.40 
315.00 ,175.00 ,1200.00 ,720.00 ,35.00 ,35,7,34.10 
315.00 ,175.00 ,1200.00 ,720.00 ,35.00 ,35,28,41.80 
315.00 ,175.00 ,1200.00 ,720.00 ,35.00 ,35,28,40.90 
315.00 ,175.00 ,1200.00 ,720.00 ,35.00 ,35,28,42.30 
280.00 ,175.00 ,1200.00 ,720.00 ,70.00 ,35,7,30.20 
280.00 ,175.00 ,1200.00 ,720.00 ,70.00 ,35,7,30.10 
280.00 ,175.00 ,1200.00 ,720.00 ,70.00 ,35,7,29.70 
280.00 ,175.00 ,1200.00 ,720.00 ,70.00 ,35,28,37.60 
280.00 ,175.00 ,1200.00 ,720.00 ,70.00 ,35,28,37.30 
280.00 ,175.00 ,1200.00 ,720.00 ,70.00 ,35,28,38.10 
315.00 ,175.00 ,1200.00 ,720.00 ,35.00 ,35,7,33.40 
315.00 ,175.00 ,1200.00 ,720.00 ,35.00 ,35,7,32.70 
315.00 ,175.00 ,1200.00 ,720.00 ,35.00 ,35,7,33.10 
315.00 ,175.00 ,1200.00 ,720.00 ,35.00 ,35,28,40.80 
315.00 ,175.00 ,1200.00 ,720.00 ,35.00 ,35,28,41.50 
315.00 ,175.00 ,1200.00 ,720.00 ,35.00 ,35,28,42.80 
315.00 ,175.00 ,1200.00 ,720.00 ,35.00 ,35,7,33.10 
315.00 ,175.00 ,1200.00 ,720.00 ,35.00 ,35,7,32.70 
315.00 ,175.00 ,1200.00 ,720.00 ,35.00 ,35,7,33.20 
315.00 ,175.00 ,1200.00 ,720.00 ,35.00 ,35,28,42.10 
315.00 ,175.00 ,1200.00 ,720.00 ,35.00 ,35,28,41.20 
315.00 ,175.00 ,1200.00 ,720.00 ,35.00 ,35,28,41.60 
400.00 ,160.00 ,976.00 ,808.00 ,0.00 ,0,7,30.00 
380.00 ,160.00 ,976.00 ,808.00 ,20.00 ,20,7,36.00 
360.00 ,160.00 ,976.00 ,808.00 ,40.00 ,20,7,32.00 
380.00 ,160.00 ,976.00 ,808.00 ,20.00 ,20,7,46.00 
360.00 ,160.00 ,976.00 ,808.00 ,40.00 ,20,7,41.00 
400.00 ,160.00 ,976.00 ,808.00 ,0.00 ,0,28,42.00 
380.00 ,160.00 ,976.00 ,808.00 ,20.00 ,20,28,40.00 
360.00 ,160.00 ,976.00 ,808.00 ,40.00 ,20,28,36.00 
380.00 ,160.00 ,976.00 ,808.00 ,20.00 ,20,28,56.00 
360.00 ,160.00 ,976.00 ,808.00 ,40.00 ,20,28,51.00 
400.00 ,160.00 ,976.00 ,808.00 ,0.00 ,0,90,51.00 
380.00 ,160.00 ,976.00 ,808.00 ,20.00 ,20,90,51.00 
360.00 ,160.00 ,976.00 ,808.00 ,40.00 ,20,90,47.00 
380.00 ,160.00 ,976.00 ,808.00 ,20.00 ,20,90,60.00 
360.00 ,160.00 ,976.00 ,808.00 ,40.00 ,20,90,54.00 
477.00 ,167.00 ,999.00 ,673.00 ,0.00 ,0,7,28.80 
477.00 ,167.00 ,999.00 ,337.00 ,388.00 ,900,7,27.40 
477.00 ,167.00 ,999.00 ,0.00 ,777.00 ,900,7,24.60 
378.00 ,170.00 ,1008.00 ,738.00 ,0.00 ,0,7,22.60 
378.00 ,170.00 ,1008.00 ,369.00 ,426.00 ,900,7,21.90 
378.00 ,170.00 ,1008.00 ,0.00 ,851.00 ,900,7,17.60 
315.00 ,173.00 ,998.00 ,792.00 ,0.00 ,0,7,21.10 
315.00 ,173.00 ,998.00 ,396.00 ,457.00 ,900,7,17.90 
315.00 ,173.00 ,998.00 ,0.00 ,914.00 ,900,7,17.70 
477.00 ,167.00 ,999.00 ,673.00 ,0.00 ,0,28,31.90 
477.00 ,167.00 ,999.00 ,337.00 ,388.00 ,900,28,29.50 
477.00 ,167.00 ,999.00 ,0.00 ,777.00 ,900,28,27.10 
378.00 ,170.00 ,1008.00 ,738.00 ,0.00 ,0,28,26.70 
378.00 ,170.00 ,1008.00 ,369.00 ,426.00 ,900,28,23.50 
378.00 ,170.00 ,1008.00 ,0.00 ,851.00 ,900,28,19.70 
315.00 ,173.00 ,998.00 ,792.00 ,0.00 ,0,28,23.20 
315.00 ,173.00 ,998.00 ,396.00 ,457.00 ,900,28,21.60 
315.00 ,173.00 ,998.00 ,0.00 ,914.00 ,900,28,19.60 
477.00 ,167.00 ,999.00 ,673.00 ,0.00 ,0,91,33.40 
477.00 ,167.00 ,999.00 ,337.00 ,388.00 ,900,91,31.60 
477.00 ,167.00 ,999.00 ,0.00 ,777.00 ,900,91,27.10 
378.00 ,170.00 ,1008.00 ,738.00 ,0.00 ,0,91,28.20 
378.00 ,170.00 ,1008.00 ,369.00 ,426.00 ,900,91,26.90 
378.00 ,170.00 ,1008.00 ,0.00 ,851.00 ,900,91,20.00 
315.00 ,173.00 ,998.00 ,792.00 ,0.00 ,0,91,23.90 
315.00 ,173.00 ,998.00 ,396.00 ,457.00 ,900,91,22.20 
315.00 ,173.00 ,998.00 ,0.00 ,914.00 ,900,91,19.10 
350.00 ,175.00 ,1084.00 ,723.00 ,0.00 ,0,7,28.59 
332.50 ,175.00 ,1082.00 ,721.00 ,17.50 ,23,7,30.38 
315.00 ,175.00 ,1080.00 ,720.00 ,35.00 ,23,7,27.50 
298.00 ,175.00 ,1078.00 ,718.00 ,52.00 ,23,7,26.41 
280.00 ,175.00 ,1076.00 ,717.00 ,70.00 ,23,7,26.43 
262.50 ,175.00 ,1074.00 ,716.00 ,87.50 ,23,7,25.30 
350.00 ,175.00 ,1084.00 ,723.00 ,0.00 ,0,7,28.04 
332.50 ,175.00 ,1082.00 ,721.00 ,17.50 ,23,7,29.98 
315.00 ,175.00 ,1080.00 ,720.00 ,35.00 ,23,7,27.90 
298.00 ,175.00 ,1078.00 ,718.00 ,52.00 ,23,7,26.68 
280.00 ,175.00 ,1076.00 ,717.00 ,70.00 ,23,7,25.84 
262.50 ,175.00 ,1074.00 ,716.00 ,87.50 ,23,7,25.42 
350.00 ,175.00 ,1084.00 ,723.00 ,0.00 ,0,7,29.47 
332.50 ,175.00 ,1082.00 ,721.00 ,17.50 ,23,7,29.95 
315.00 ,175.00 ,1080.00 ,720.00 ,35.00 ,23,7,26.73 
298.00 ,175.00 ,1078.00 ,718.00 ,52.00 ,23,7,27.58 
280.00 ,175.00 ,1076.00 ,717.00 ,70.00 ,23,7,26.00 
262.50 ,175.00 ,1074.00 ,716.00 ,87.50 ,23,7,25.41 
350.00 ,175.00 ,1084.00 ,723.00 ,0.00 ,0,28,32.00 
332.50 ,175.00 ,1082.00 ,721.00 ,17.50 ,23,28,34.09 
315.00 ,175.00 ,1080.00 ,720.00 ,35.00 ,23,28,30.05 
298.00 ,175.00 ,1078.00 ,718.00 ,52.00 ,23,28,29.91 
280.00 ,175.00 ,1076.00 ,717.00 ,70.00 ,23,28,28.19 
262.50 ,175.00 ,1074.00 ,716.00 ,87.50 ,23,28,28.04 
350.00 ,175.00 ,1084.00 ,723.00 ,0.00 ,0,28,32.11 
332.50 ,175.00 ,1082.00 ,721.00 ,17.50 ,23,28,34.01 
315.00 ,175.00 ,1080.00 ,720.00 ,35.00 ,23,28,30.96 
298.00 ,175.00 ,1078.00 ,718.00 ,52.00 ,23,28,29.01 
280.00 ,175.00 ,1076.00 ,717.00 ,70.00 ,23,28,27.59 
262.50 ,175.00 ,1074.00 ,716.00 ,87.50 ,23,28,27.59 
350.00 ,175.00 ,1084.00 ,723.00 ,0.00 ,0,28,32.49 
332.50 ,175.00 ,1082.00 ,721.00 ,17.50 ,23,28,33.41 
315.00 ,175.00 ,1080.00 ,720.00 ,35.00 ,23,28,31.24 
298.00 ,175.00 ,1078.00 ,718.00 ,52.00 ,23,28,28.63 
280.00 ,175.00 ,1076.00 ,717.00 ,70.00 ,23,28,28.53 
262.50 ,175.00 ,1074.00 ,716.00 ,87.50 ,23,28,26.09 
350.00 ,175.00 ,1084.00 ,723.00 ,0.00 ,0,56,35.56 
332.50 ,175.00 ,1082.00 ,721.00 ,17.50 ,23,56,35.71 
315.00 ,175.00 ,1080.00 ,720.00 ,35.00 ,23,56,32.02 
298.00 ,175.00 ,1078.00 ,718.00 ,52.00 ,23,56,31.28 
280.00 ,175.00 ,1076.00 ,717.00 ,70.00 ,23,56,30.96 
262.50 ,175.00 ,1074.00 ,716.00 ,87.50 ,23,56,29.99 
350.00 ,175.00 ,1084.00 ,723.00 ,0.00 ,0,56,33.35 
332.50 ,175.00 ,1082.00 ,721.00 ,17.50 ,23,56,35.79 
315.00 ,175.00 ,1080.00 ,720.00 ,35.00 ,23,56,31.91 
298.00 ,175.00 ,1078.00 ,718.00 ,52.00 ,23,56,30.99 
280.00 ,175.00 ,1076.00 ,717.00 ,70.00 ,23,56,30.97 
262.50 ,175.00 ,1074.00 ,716.00 ,87.50 ,23,56,29.30 
350.00 ,175.00 ,1084.00 ,723.00 ,0.00 ,0,56,34.59 
332.50 ,175.00 ,1082.00 ,721.00 ,17.50 ,23,56,36.78 
315.00 ,175.00 ,1080.00 ,720.00 ,35.00 ,23,56,32.19 
298.00 ,175.00 ,1078.00 ,718.00 ,52.00 ,23,56,31.19 
280.00 ,175.00 ,1076.00 ,717.00 ,70.00 ,23,56,29.80 
262.50 ,175.00 ,1074.00 ,716.00 ,87.50 ,23,56,28.59 
450.00 ,157.50 ,1059.00 ,706.00 ,0.00 ,0,7,36.68 
427.50 ,157.50 ,1056.00 ,704.00 ,22.50 ,23,7,35.59 
405.00 ,157.50 ,1054.00 ,703.00 ,45.00 ,23,7,39.08 
382.50 ,157.50 ,1052.00 ,702.00 ,67.50 ,23,7,36.23 
360.00 ,157.50 ,1050.00 ,700.00 ,90.00 ,23,7,33.09 
337.50 ,157.50 ,1048.00 ,698.00 ,112.50 ,23,7,33.02 
450.00 ,157.50 ,1059.00 ,706.00 ,0.00 ,0,7,36.94 
427.50 ,157.50 ,1056.00 ,704.00 ,22.50 ,23,7,36.40 
405.00 ,157.50 ,1054.00 ,703.00 ,45.00 ,23,7,38.37 
382.50 ,157.50 ,1052.00 ,702.00 ,67.50 ,23,7,36.29 
360.00 ,157.50 ,1050.00 ,700.00 ,90.00 ,23,7,34.65 
337.50 ,157.50 ,1048.00 ,698.00 ,112.50 ,23,7,33.00 
450.00 ,157.50 ,1059.00 ,706.00 ,0.00 ,0,7,35.86 
427.50 ,157.50 ,1056.00 ,704.00 ,22.50 ,23,7,37.27 
405.00 ,157.50 ,1054.00 ,703.00 ,45.00 ,23,7,38.08 
382.50 ,157.50 ,1052.00 ,702.00 ,67.50 ,23,7,36.16 
360.00 ,157.50 ,1050.00 ,700.00 ,90.00 ,23,7,34.52 
337.50 ,157.50 ,1048.00 ,698.00 ,112.50 ,23,7,31.78 
450.00 ,157.50 ,1059.00 ,706.00 ,0.00 ,0,28,44.02 
427.50 ,157.50 ,1056.00 ,704.00 ,22.50 ,23,28,45.42 
405.00 ,157.50 ,1054.00 ,703.00 ,45.00 ,23,28,46.90 
382.50 ,157.50 ,1052.00 ,702.00 ,67.50 ,23,28,40.02 
360.00 ,157.50 ,1050.00 ,700.00 ,90.00 ,23,28,38.09 
337.50 ,157.50 ,1048.00 ,698.00 ,112.50 ,23,28,38.00 
450.00 ,157.50 ,1059.00 ,706.00 ,0.00 ,0,28,44.50 
427.50 ,157.50 ,1056.00 ,704.00 ,22.50 ,23,28,45.39 
405.00 ,157.50 ,1054.00 ,703.00 ,45.00 ,23,28,46.00 
382.50 ,157.50 ,1052.00 ,702.00 ,67.50 ,23,28,39.97 
360.00 ,157.50 ,1050.00 ,700.00 ,90.00 ,23,28,39.96 
337.50 ,157.50 ,1048.00 ,698.00 ,112.50 ,23,28,37.96 
450.00 ,157.50 ,1059.00 ,706.00 ,0.00 ,0,28,44.45 
427.50 ,157.50 ,1056.00 ,704.00 ,22.50 ,23,28,45.45 
405.00 ,157.50 ,1054.00 ,703.00 ,45.00 ,23,28,46.45 
382.50 ,157.50 ,1052.00 ,702.00 ,67.50 ,23,28,40.42 
360.00 ,157.50 ,1050.00 ,700.00 ,90.00 ,23,28,40.11 
337.50 ,157.50 ,1048.00 ,698.00 ,112.50 ,23,28,38.29 
450.00 ,157.50 ,1059.00 ,706.00 ,0.00 ,0,56,46.02 
427.50 ,157.50 ,1056.00 ,704.00 ,22.50 ,23,56,47.09 
405.00 ,157.50 ,1054.00 ,703.00 ,45.00 ,23,56,48.23 
382.50 ,157.50 ,1052.00 ,702.00 ,67.50 ,23,56,43.10 
360.00 ,157.50 ,1050.00 ,700.00 ,90.00 ,23,56,40.77 
337.50 ,157.50 ,1048.00 ,698.00 ,112.50 ,23,56,38.89 
450.00 ,157.50 ,1059.00 ,706.00 ,0.00 ,0,56,45.02 
427.50 ,157.50 ,1056.00 ,704.00 ,22.50 ,23,56,48.00 
405.00 ,157.50 ,1054.00 ,703.00 ,45.00 ,23,56,49.19 
382.50 ,157.50 ,1052.00 ,702.00 ,67.50 ,23,56,43.10 
360.00 ,157.50 ,1050.00 ,700.00 ,90.00 ,23,56,41.49 
337.50 ,157.50 ,1048.00 ,698.00 ,112.50 ,23,56,39.73 
450.00 ,157.50 ,1059.00 ,706.00 ,0.00 ,0,56,45.50 
427.50 ,157.50 ,1056.00 ,704.00 ,22.50 ,23,56,49.14 
405.00 ,157.50 ,1054.00 ,703.00 ,45.00 ,23,56,50.13 
382.50 ,157.50 ,1052.00 ,702.00 ,67.50 ,23,56,43.25 
360.00 ,157.50 ,1050.00 ,700.00 ,90.00 ,23,56,41.10 
337.50 ,157.50 ,1048.00 ,698.00 ,112.50 ,23,56,40.58 
350.00 ,175.00 ,1073.00 ,716.00 ,17.50 ,23,7,31.02 
350.00 ,175.00 ,1063.00 ,709.00 ,35.00 ,23,7,32.90 
350.00 ,175.00 ,1053.00 ,702.00 ,52.00 ,23,7,35.03 
350.00 ,175.00 ,1042.00 ,695.00 ,70.00 ,23,7,29.03 
350.00 ,175.00 ,1032.00 ,688.00 ,87.50 ,23,7,29.04 
350.00 ,175.00 ,1073.00 ,716.00 ,17.50 ,23,7,30.81 
350.00 ,175.00 ,1063.00 ,709.00 ,35.00 ,23,7,31.54 
350.00 ,175.00 ,1053.00 ,702.00 ,52.00 ,23,7,33.57 
350.00 ,175.00 ,1042.00 ,695.00 ,70.00 ,23,7,29.50 
350.00 ,175.00 ,1032.00 ,688.00 ,87.50 ,23,7,28.97 
350.00 ,175.00 ,1073.00 ,716.00 ,17.50 ,23,7,31.47 
350.00 ,175.00 ,1063.00 ,709.00 ,35.00 ,23,7,33.06 
350.00 ,175.00 ,1053.00 ,702.00 ,52.00 ,23,7,34.00 
350.00 ,175.00 ,1042.00 ,695.00 ,70.00 ,23,7,29.97 
350.00 ,175.00 ,1032.00 ,688.00 ,87.50 ,23,7,29.83 
350.00 ,175.00 ,1073.00 ,716.00 ,17.50 ,23,28,33.70 
350.00 ,175.00 ,1063.00 ,709.00 ,35.00 ,23,28,37.33 
350.00 ,175.00 ,1053.00 ,702.00 ,52.00 ,23,28,37.00 
350.00 ,175.00 ,1042.00 ,695.00 ,70.00 ,23,28,33.12 
350.00 ,175.00 ,1032.00 ,688.00 ,87.50 ,23,28,31.02 
350.00 ,175.00 ,1073.00 ,716.00 ,17.50 ,23,28,34.01 
350.00 ,175.00 ,1063.00 ,709.00 ,35.00 ,23,28,37.29 
350.00 ,175.00 ,1053.00 ,702.00 ,52.00 ,23,28,37.93 
350.00 ,175.00 ,1042.00 ,695.00 ,70.00 ,23,28,32.84 
350.00 ,175.00 ,1032.00 ,688.00 ,87.50 ,23,28,31.53 
350.00 ,175.00 ,1073.00 ,716.00 ,17.50 ,23,28,33.39 
350.00 ,175.00 ,1063.00 ,709.00 ,35.00 ,23,28,36.08 
350.00 ,175.00 ,1053.00 ,702.00 ,52.00 ,23,28,38.77 
350.00 ,175.00 ,1042.00 ,695.00 ,70.00 ,23,28,33.04 
350.00 ,175.00 ,1032.00 ,688.00 ,87.50 ,23,28,30.75 
350.00 ,175.00 ,1073.00 ,716.00 ,17.50 ,23,56,35.90 
350.00 ,175.00 ,1063.00 ,709.00 ,35.00 ,23,56,39.62 
350.00 ,175.00 ,1053.00 ,702.00 ,52.00 ,23,56,41.52 
350.00 ,175.00 ,1042.00 ,695.00 ,70.00 ,23,56,34.45 
350.00 ,175.00 ,1032.00 ,688.00 ,87.50 ,23,56,32.52 
350.00 ,175.00 ,1073.00 ,716.00 ,17.50 ,23,56,36.06 
350.00 ,175.00 ,1063.00 ,709.00 ,35.00 ,23,56,38.90 
350.00 ,175.00 ,1053.00 ,702.00 ,52.00 ,23,56,41.83 
350.00 ,175.00 ,1042.00 ,695.00 ,70.00 ,23,56,34.60 
350.00 ,175.00 ,1032.00 ,688.00 ,87.50 ,23,56,32.09 
350.00 ,175.00 ,1073.00 ,716.00 ,17.50 ,23,56,35.98 
350.00 ,175.00 ,1063.00 ,709.00 ,35.00 ,23,56,39.68 
350.00 ,175.00 ,1053.00 ,702.00 ,52.00 ,23,56,39.65 
350.00 ,175.00 ,1042.00 ,695.00 ,70.00 ,23,56,33.70 
350.00 ,175.00 ,1032.00 ,688.00 ,87.50 ,23,56,32.08 
450.00 ,157.50 ,1045.00 ,697.00 ,22.50 ,23,7,38.94 
450.00 ,157.50 ,1032.00 ,688.00 ,45.00 ,23,7,39.94 
450.00 ,157.50 ,1019.00 ,679.00 ,67.50 ,23,7,40.70 
450.00 ,157.50 ,1005.00 ,670.00 ,90.00 ,23,7,42.68 
450.00 ,157.50 ,992.00 ,661.00 ,112.50 ,23,7,40.09 
450.00 ,157.50 ,1045.00 ,697.00 ,22.50 ,23,7,37.98 
450.00 ,157.50 ,1032.00 ,688.00 ,45.00 ,23,7,38.93 
450.00 ,157.50 ,1019.00 ,679.00 ,67.50 ,23,7,40.38 
450.00 ,157.50 ,1005.00 ,670.00 ,90.00 ,23,7,41.82 
450.00 ,157.50 ,992.00 ,661.00 ,112.50 ,23,7,40.50 
450.00 ,157.50 ,1045.00 ,697.00 ,22.50 ,23,7,38.88 
450.00 ,157.50 ,1032.00 ,688.00 ,45.00 ,23,7,38.73 
450.00 ,157.50 ,1019.00 ,679.00 ,67.50 ,23,7,41.02 
450.00 ,157.50 ,1005.00 ,670.00 ,90.00 ,23,7,40.90 
450.00 ,157.50 ,992.00 ,661.00 ,112.50 ,23,7,42.11 
450.00 ,157.50 ,1045.00 ,697.00 ,22.50 ,23,28,45.90 
450.00 ,157.50 ,1032.00 ,688.00 ,45.00 ,23,28,46.84 
450.00 ,157.50 ,1019.00 ,679.00 ,67.50 ,23,28,47.09 
450.00 ,157.50 ,1005.00 ,670.00 ,90.00 ,23,28,49.92 
450.00 ,157.50 ,992.00 ,661.00 ,112.50 ,23,28,47.94 
450.00 ,157.50 ,1045.00 ,697.00 ,22.50 ,23,28,46.08 
450.00 ,157.50 ,1032.00 ,688.00 ,45.00 ,23,28,46.99 
450.00 ,157.50 ,1019.00 ,679.00 ,67.50 ,23,28,48.09 
450.00 ,157.50 ,1005.00 ,670.00 ,90.00 ,23,28,49.21 
450.00 ,157.50 ,992.00 ,661.00 ,112.50 ,23,28,48.03 
450.00 ,157.50 ,1045.00 ,697.00 ,22.50 ,23,28,45.30 
450.00 ,157.50 ,1032.00 ,688.00 ,45.00 ,23,28,46.69 
450.00 ,157.50 ,1019.00 ,679.00 ,67.50 ,23,28,47.32 
450.00 ,157.50 ,1005.00 ,670.00 ,90.00 ,23,28,48.50 
450.00 ,157.50 ,992.00 ,661.00 ,112.50 ,23,28,49.32 
450.00 ,157.50 ,1045.00 ,697.00 ,22.50 ,23,56,47.21 
450.00 ,157.50 ,1032.00 ,688.00 ,45.00 ,23,56,48.50 
450.00 ,157.50 ,1019.00 ,679.00 ,67.50 ,23,56,51.13 
450.00 ,157.50 ,1005.00 ,670.00 ,90.00 ,23,56,55.06 
450.00 ,157.50 ,992.00 ,661.00 ,112.50 ,23,56,52.03 
450.00 ,157.50 ,1045.00 ,697.00 ,22.50 ,23,56,46.58 
450.00 ,157.50 ,1032.00 ,688.00 ,45.00 ,23,56,48.62 
450.00 ,157.50 ,1019.00 ,679.00 ,67.50 ,23,56,49.87 
450.00 ,157.50 ,1005.00 ,670.00 ,90.00 ,23,56,54.03 
450.00 ,157.50 ,992.00 ,661.00 ,112.50 ,23,56,52.17 
450.00 ,157.50 ,1045.00 ,697.00 ,22.50 ,23,56,47.81 
450.00 ,157.50 ,1032.00 ,688.00 ,45.00 ,23,56,49.16 
450.00 ,157.50 ,1019.00 ,679.00 ,67.50 ,23,56,51.70 
450.00 ,157.50 ,1005.00 ,670.00 ,90.00 ,23,56,55.43 
450.00 ,157.50 ,992.00 ,661.00 ,112.50 ,23,56,53.90 
379.11 ,151.64 ,1107.00 ,799.92 ,0.00 ,0,7,26.50 
379.11 ,151.64 ,1107.00 ,641.32 ,143.99 ,300,7,27.80 
379.11 ,151.64 ,1107.00 ,632.51 ,151.98 ,300,7,28.30 
379.11 ,151.64 ,1107.00 ,623.70 ,159.98 ,300,7,29.30 
379.11 ,151.64 ,1107.00 ,614.89 ,167.98 ,300,7,28.50 
379.11 ,151.64 ,1107.00 ,606.08 ,175.98 ,300,7,25.50 
379.11 ,151.64 ,1107.00 ,597.26 ,183.98 ,300,7,24.00 
379.11 ,151.64 ,1107.00 ,588.45 ,191.98 ,300,7,23.80 
379.11 ,151.64 ,1107.00 ,799.92 ,0.00 ,0,28,33.20 
379.11 ,151.64 ,1107.00 ,641.32 ,143.99 ,300,28,35.20 
379.11 ,151.64 ,1107.00 ,632.51 ,151.98 ,300,28,36.00 
379.11 ,151.64 ,1107.00 ,623.70 ,159.98 ,300,28,37.50 
379.11 ,151.64 ,1107.00 ,614.89 ,167.98 ,300,28,36.20 
379.11 ,151.64 ,1107.00 ,606.08 ,175.98 ,300,28,33.90 
379.11 ,151.64 ,1107.00 ,597.26 ,183.98 ,300,28,31.30 
379.11 ,151.64 ,1107.00 ,588.45 ,191.98 ,300,28,30.40 
379.11 ,151.64 ,1107.00 ,799.92 ,0.00 ,0,90,41.40 
379.11 ,151.64 ,1107.00 ,641.32 ,143.99 ,300,90,43.00 
379.11 ,151.64 ,1107.00 ,632.51 ,151.98 ,300,90,45.00 
379.11 ,151.64 ,1107.00 ,623.70 ,159.98 ,300,90,46.50 
379.11 ,151.64 ,1107.00 ,614.89 ,167.98 ,300,90,45.50 
379.11 ,151.64 ,1107.00 ,606.08 ,175.98 ,300,90,39.50 
379.11 ,151.64 ,1107.00 ,597.26 ,183.98 ,300,90,37.30 
379.11 ,151.64 ,1107.00 ,588.45 ,191.98 ,300,90,35.00 
380.00 ,201.00 ,1020.00 ,715.00 ,0.00 ,0,3,26.90 
380.00 ,201.00 ,1020.00 ,643.50 ,71.50 ,600,3,29.10 
380.00 ,201.00 ,1020.00 ,607.75 ,107.25 ,600,3,28.90 
380.00 ,201.00 ,1020.00 ,572.00 ,143.00 ,600,3,27.60 
380.00 ,201.00 ,1020.00 ,715.00 ,0.00 ,0,7,31.50 
380.00 ,201.00 ,1020.00 ,643.50 ,71.50 ,600,7,34.60 
380.00 ,201.00 ,1020.00 ,607.75 ,107.25 ,600,7,32.00 
380.00 ,201.00 ,1020.00 ,572.00 ,143.00 ,600,7,31.70 
380.00 ,201.00 ,1020.00 ,715.00 ,0.00 ,0,14,43.80 
380.00 ,201.00 ,1020.00 ,643.50 ,71.50 ,600,14,39.10 
380.00 ,201.00 ,1020.00 ,607.75 ,107.25 ,600,14,38.30 
380.00 ,201.00 ,1020.00 ,572.00 ,143.00 ,600,14,38.00 
380.00 ,201.00 ,1020.00 ,715.00 ,0.00 ,0,28,44.00 
380.00 ,201.00 ,1020.00 ,643.50 ,71.50 ,600,28,40.30 
380.00 ,201.00 ,1020.00 ,607.75 ,107.25 ,600,28,42.00 
380.00 ,201.00 ,1020.00 ,572.00 ,143.00 ,600,28,45.90 
331.00 ,178.74 ,848.00 ,956.64 ,0.00 ,0,28,48.21 
314.50 ,178.74 ,848.00 ,953.01 ,16.55 ,105,28,45.56 
297.90 ,178.74 ,848.00 ,949.43 ,33.10 ,105,28,41.22 
314.50 ,178.74 ,848.00 ,952.97 ,16.55 ,10,28,46.00 
297.90 ,178.74 ,848.00 ,949.36 ,33.10 ,10,28,43.09 
490.00 ,200.90 ,776.31 ,838.67 ,0.00 ,0,28,58.56 
465.50 ,200.90 ,776.31 ,833.33 ,24.50 ,105,28,59.27 
441.00 ,200.90 ,776.31 ,828.00 ,49.00 ,105,28,56.84 
416.50 ,200.90 ,776.31 ,822.66 ,73.50 ,105,28,55.10 
465.50 ,200.90 ,776.31 ,833.28 ,24.50 ,10,28,61.78 
441.00 ,200.90 ,776.31 ,827.89 ,49.00 ,10,28,55.26 
416.50 ,200.90 ,776.31 ,822.51 ,73.50 ,10,28,53.62 
331.00 ,178.74 ,848.00 ,956.64 ,0.00 ,0,180,53.24 
314.50 ,178.74 ,848.00 ,953.01 ,16.55 ,105,180,51.02 
297.90 ,178.74 ,848.00 ,949.43 ,33.10 ,105,180,50.13 
314.50 ,178.74 ,848.00 ,952.97 ,16.55 ,10,180,53.06 
297.90 ,178.74 ,848.00 ,949.36 ,33.10 ,10,180,54.86 
490.00 ,200.90 ,776.31 ,838.67 ,0.00 ,0,180,64.61 
465.50 ,200.90 ,776.31 ,833.33 ,24.50 ,105,180,63.35 
441.00 ,200.90 ,776.31 ,828.00 ,49.00 ,105,180,67.56 
416.50 ,200.90 ,776.31 ,822.66 ,73.50 ,105,180,65.92 
465.50 ,200.90 ,776.31 ,833.28 ,24.50 ,10,180,64.98 
441.00 ,200.90 ,776.31 ,827.89 ,49.00 ,10,180,66.38 
416.50 ,200.90 ,776.31 ,822.51 ,73.50 ,10,180,65.61 
426.00 ,178.92 ,1128.00 ,713.00 ,0.00 ,0,90,51.04 
426.00 ,178.92 ,1128.00 ,713.00 ,0.00 ,0,28,47.96 
426.00 ,178.92 ,1128.00 ,713.00 ,0.00 ,0,7,42.05 
405.00 ,170.10 ,1128.00 ,713.00 ,21.00 ,0.7,90,51.91 
405.00 ,170.10 ,1128.00 ,713.00 ,21.00 ,1.9632,90,51.00 
405.00 ,170.10 ,1128.00 ,713.00 ,21.00 ,0.7,28,47.47 
405.00 ,170.10 ,1128.00 ,713.00 ,21.00 ,1.9632,28,46.49 
405.00 ,170.10 ,1128.00 ,713.00 ,21.00 ,0.7,7,41.24 
405.00 ,170.10 ,1128.00 ,713.00 ,21.00 ,1.9632,7,40.37 
383.00 ,160.86 ,1128.00 ,713.00 ,43.00 ,0.7,90,54.08 
383.00 ,160.86 ,1128.00 ,713.00 ,43.00 ,1.9632,90,52.85 
383.00 ,160.86 ,1128.00 ,713.00 ,43.00 ,0.7,28,46.87 
383.00 ,160.86 ,1128.00 ,713.00 ,43.00 ,1.9632,28,45.58 
383.00 ,160.86 ,1128.00 ,713.00 ,43.00 ,0.7,7,40.40 
383.00 ,160.86 ,1128.00 ,713.00 ,43.00 ,1.9632,7,39.39 
362.00 ,152.04 ,1128.00 ,713.00 ,64.00 ,0.7,90,57.05 
362.00 ,152.04 ,1128.00 ,713.00 ,64.00 ,1.9632,90,53.83 
362.00 ,152.04 ,1128.00 ,713.00 ,64.00 ,0.7,28,46.42 
362.00 ,152.04 ,1128.00 ,713.00 ,64.00 ,1.9632,28,44.46 
362.00 ,152.04 ,1128.00 ,713.00 ,64.00 ,0.7,7,38.62 
362.00 ,152.04 ,1128.00 ,713.00 ,64.00 ,1.9632,7,37.08 
341.00 ,143.22 ,1128.00 ,713.00 ,85.00 ,0.7,90,58.87 
341.00 ,143.22 ,1128.00 ,713.00 ,85.00 ,1.9632,90,55.02 
341.00 ,143.22 ,1128.00 ,713.00 ,85.00 ,0.7,28,45.48 
341.00 ,143.22 ,1128.00 ,713.00 ,85.00 ,1.9632,28,43.80 
341.00 ,143.22 ,1128.00 ,713.00 ,85.00 ,0.7,7,36.84 
341.00 ,143.22 ,1128.00 ,713.00 ,85.00 ,1.9632,7,36.00 
298.00 ,116.00 ,1059.00 ,835.00 ,33.00 ,13,1,26.30 
367.00 ,143.00 ,1050.00 ,687.00 ,41.00 ,13,1,28.20 
199.00 ,116.00 ,1060.00 ,815.00 ,133.00 ,13,1,14.70 
250.00 ,146.00 ,1074.00 ,678.00 ,167.00 ,13,1,13.80 
303.00 ,202.00 ,1074.00 ,624.00 ,34.00 ,13,1,8.50 
372.00 ,248.00 ,1065.00 ,423.00 ,41.00 ,13,1,4.80 
203.00 ,203.00 ,1081.00 ,608.00 ,135.00 ,13,1,3.50 
243.00 ,243.00 ,1045.00 ,391.00 ,162.00 ,13,1,2.40 
281.00 ,99.00 ,1069.00 ,873.00 ,94.00 ,13,1,29.80 
288.00 ,263.00 ,1096.00 ,438.00 ,96.00 ,13,1,4.30 
367.00 ,174.00 ,1046.00 ,643.00 ,0.00 ,0,1,14.80 
182.00 ,173.00 ,1039.00 ,602.00 ,182.00 ,13,1,4.60 
228.00 ,144.00 ,1056.00 ,773.00 ,76.00 ,13,1,11.90 
337.00 ,213.00 ,1088.00 ,503.00 ,112.00 ,13,1,10.00 
280.00 ,177.00 ,1066.00 ,637.00 ,93.00 ,13,1,9.50 
279.00 ,177.00 ,1060.00 ,631.00 ,93.00 ,13,1,9.70 
280.00 ,177.00 ,1063.00 ,632.00 ,93.00 ,13,1,8.30 
298.00 ,116.00 ,1059.00 ,835.00 ,33.00 ,13,7,44.00 
367.00 ,143.00 ,1050.00 ,687.00 ,41.00 ,13,7,42.60 
199.00 ,116.00 ,1060.00 ,815.00 ,133.00 ,13,7,29.80 
250.00 ,146.00 ,1074.00 ,678.00 ,167.00 ,13,7,31.00 
303.00 ,202.00 ,1074.00 ,624.00 ,34.00 ,13,7,18.80 
372.00 ,248.00 ,1065.00 ,423.00 ,41.00 ,13,7,12.90 
203.00 ,203.00 ,1081.00 ,608.00 ,135.00 ,13,7,9.90 
243.00 ,243.00 ,1045.00 ,391.00 ,162.00 ,13,7,6.75 
281.00 ,99.00 ,1069.00 ,873.00 ,94.00 ,13,7,42.00 
288.00 ,263.00 ,1096.00 ,438.00 ,96.00 ,13,7,12.60 
367.00 ,174.00 ,1046.00 ,643.00 ,0.00 ,0,7,24.60 
182.00 ,173.00 ,1039.00 ,602.00 ,182.00 ,13,7,11.80 
228.00 ,144.00 ,1056.00 ,773.00 ,76.00 ,13,7,22.80 
337.00 ,213.00 ,1088.00 ,503.00 ,112.00 ,13,7,20.70 
280.00 ,177.00 ,1066.00 ,637.00 ,93.00 ,13,7,23.20 
279.00 ,177.00 ,1060.00 ,631.00 ,93.00 ,13,7,19.10 
280.00 ,177.00 ,1063.00 ,632.00 ,93.00 ,13,7,19.80 
298.00 ,116.00 ,1059.00 ,835.00 ,33.00 ,13,28,58.10 
367.00 ,143.00 ,1050.00 ,687.00 ,41.00 ,13,28,52.10 
199.00 ,116.00 ,1060.00 ,815.00 ,133.00 ,13,28,41.10 
250.00 ,146.00 ,1074.00 ,678.00 ,167.00 ,13,28,39.30 
303.00 ,202.00 ,1074.00 ,624.00 ,34.00 ,13,28,24.30 
372.00 ,248.00 ,1065.00 ,423.00 ,41.00 ,13,28,17.80 
203.00 ,203.00 ,1081.00 ,608.00 ,135.00 ,13,28,15.30 
243.00 ,243.00 ,1045.00 ,391.00 ,162.00 ,13,28,12.90 
281.00 ,99.00 ,1069.00 ,873.00 ,94.00 ,13,28,55.40 
288.00 ,263.00 ,1096.00 ,438.00 ,96.00 ,13,28,19.50 
367.00 ,174.00 ,1046.00 ,643.00 ,0.00 ,0,28,38.60 
182.00 ,173.00 ,1039.00 ,602.00 ,182.00 ,13,28,21.00 
228.00 ,144.00 ,1056.00 ,773.00 ,76.00 ,13,28,35.60 
337.00 ,213.00 ,1088.00 ,503.00 ,112.00 ,13,28,30.20 
280.00 ,177.00 ,1066.00 ,637.00 ,93.00 ,13,28,31.20 
279.00 ,177.00 ,1060.00 ,631.00 ,93.00 ,13,28,29.80 
280.00 ,177.00 ,1063.00 ,632.00 ,93.00 ,13,28,29.10 
298.00 ,116.00 ,1059.00 ,835.00 ,33.00 ,13,91,71.60 
367.00 ,143.00 ,1050.00 ,687.00 ,41.00 ,13,91,61.40 
199.00 ,116.00 ,1060.00 ,815.00 ,133.00 ,13,91,57.40 
250.00 ,146.00 ,1074.00 ,678.00 ,167.00 ,13,91,51.40 
303.00 ,202.00 ,1074.00 ,624.00 ,34.00 ,13,91,31.30 
372.00 ,248.00 ,1065.00 ,423.00 ,41.00 ,13,91,23.00 
203.00 ,203.00 ,1081.00 ,608.00 ,135.00 ,13,91,23.70 
243.00 ,243.00 ,1045.00 ,391.00 ,162.00 ,13,91,19.20 
281.00 ,99.00 ,1069.00 ,873.00 ,94.00 ,13,91,59.20 
288.00 ,263.00 ,1096.00 ,438.00 ,96.00 ,13,91,25.00 
367.00 ,174.00 ,1046.00 ,643.00 ,0.00 ,0,91,39.90 
182.00 ,173.00 ,1039.00 ,602.00 ,182.00 ,13,91,33.30 
228.00 ,144.00 ,1056.00 ,773.00 ,76.00 ,13,91,38.00 
337.00 ,213.00 ,1088.00 ,503.00 ,112.00 ,13,91,40.80 
280.00 ,177.00 ,1066.00 ,637.00 ,93.00 ,13,91,44.70 
279.00 ,177.00 ,1060.00 ,631.00 ,93.00 ,13,91,38.60 
280.00 ,177.00 ,1063.00 ,632.00 ,93.00 ,13,91,39.20 
298.00 ,116.00 ,1059.00 ,835.00 ,33.00 ,13,180,74.50 
367.00 ,143.00 ,1050.00 ,687.00 ,41.00 ,13,180,62.20 
199.00 ,116.00 ,1060.00 ,815.00 ,133.00 ,13,180,59.90 
250.00 ,146.00 ,1074.00 ,678.00 ,167.00 ,13,180,57.40 
303.00 ,202.00 ,1074.00 ,624.00 ,34.00 ,13,180,35.50 
372.00 ,248.00 ,1065.00 ,423.00 ,41.00 ,13,180,28.30 
203.00 ,203.00 ,1081.00 ,608.00 ,135.00 ,13,180,30.20 
243.00 ,243.00 ,1045.00 ,391.00 ,162.00 ,13,180,24.20 
281.00 ,99.00 ,1069.00 ,873.00 ,94.00 ,13,180,67.30 
288.00 ,263.00 ,1096.00 ,438.00 ,96.00 ,13,180,30.60 
367.00 ,174.00 ,1046.00 ,643.00 ,0.00 ,0,180,46.00 
182.00 ,173.00 ,1039.00 ,602.00 ,182.00 ,13,180,35.60 
228.00 ,144.00 ,1056.00 ,773.00 ,76.00 ,13,180,46.80 
337.00 ,213.00 ,1088.00 ,503.00 ,112.00 ,13,180,47.60 
280.00 ,177.00 ,1066.00 ,637.00 ,93.00 ,13,180,48.60 
279.00 ,177.00 ,1060.00 ,631.00 ,93.00 ,13,180,42.80 
280.00 ,177.00 ,1063.00 ,632.00 ,93.00 ,13,180,40.80 
298.00 ,116.00 ,1059.00 ,835.00 ,33.00 ,13,365,75.90 
367.00 ,143.00 ,1050.00 ,687.00 ,41.00 ,13,365,76.30 
199.00 ,116.00 ,1060.00 ,815.00 ,133.00 ,13,365,66.60 
250.00 ,146.00 ,1074.00 ,678.00 ,167.00 ,13,365,61.30 
303.00 ,202.00 ,1074.00 ,624.00 ,34.00 ,13,365,37.80 
372.00 ,248.00 ,1065.00 ,423.00 ,41.00 ,13,365,29.20 
203.00 ,203.00 ,1081.00 ,608.00 ,135.00 ,13,365,30.60 
243.00 ,243.00 ,1045.00 ,391.00 ,162.00 ,13,365,25.70 
281.00 ,99.00 ,1069.00 ,873.00 ,94.00 ,13,365,75.40 
288.00 ,263.00 ,1096.00 ,438.00 ,96.00 ,13,365,33.40 
367.00 ,174.00 ,1046.00 ,643.00 ,0.00 ,0,365,46.80 
182.00 ,173.00 ,1039.00 ,602.00 ,182.00 ,13,365,35.90 
228.00 ,144.00 ,1056.00 ,773.00 ,76.00 ,13,365,46.60 
337.00 ,213.00 ,1088.00 ,503.00 ,112.00 ,13,365,50.80 
280.00 ,177.00 ,1066.00 ,637.00 ,93.00 ,13,365,49.60 
279.00 ,177.00 ,1060.00 ,631.00 ,93.00 ,13,365,46.20 
280.00 ,177.00 ,1063.00 ,632.00 ,93.00 ,13,365,55.40 
200.00 ,150.00 ,880.00 ,900.00 ,13.20 ,13,7,17.60 
200.00 ,150.00 ,880.00 ,900.00 ,76.80 ,13,7,21.70 
200.00 ,170.00 ,880.00 ,900.00 ,13.20 ,13,7,13.70 
200.00 ,170.00 ,880.00 ,900.00 ,76.80 ,13,7,16.70 
200.00 ,146.00 ,880.00 ,900.00 ,45.00 ,13,7,19.60 
200.00 ,174.00 ,880.00 ,900.00 ,45.00 ,13,7,13.00 
200.00 ,160.00 ,880.00 ,900.00 ,0.00 ,0,7,15.80 
200.00 ,160.00 ,880.00 ,900.00 ,90.00 ,13,7,18.40 
200.00 ,160.00 ,880.00 ,900.00 ,45.00 ,13,7,16.40 
200.00 ,160.00 ,880.00 ,900.00 ,45.00 ,13,7,17.20 
200.00 ,150.00 ,880.00 ,900.00 ,13.20 ,13,28,22.90 
200.00 ,150.00 ,880.00 ,900.00 ,76.80 ,13,28,29.90 
200.00 ,170.00 ,880.00 ,900.00 ,13.20 ,13,28,18.90 
200.00 ,170.00 ,880.00 ,900.00 ,76.80 ,13,28,24.70 
200.00 ,146.00 ,880.00 ,900.00 ,45.00 ,13,28,26.80 
200.00 ,174.00 ,880.00 ,900.00 ,45.00 ,13,28,18.10 
200.00 ,160.00 ,880.00 ,900.00 ,0.00 ,0,28,19.80 
200.00 ,160.00 ,880.00 ,900.00 ,90.00 ,13,28,27.90 
200.00 ,160.00 ,880.00 ,900.00 ,45.00 ,13,28,22.60 
200.00 ,160.00 ,880.00 ,900.00 ,45.00 ,13,28,24.70 
379.50 ,184.00 ,1160.00 ,740.00 ,0.00 ,0,2,22.40 
322.58 ,184.00 ,1160.00 ,740.00 ,49.50 ,16,2,17.30 
265.65 ,184.00 ,1160.00 ,740.00 ,99.00 ,16,2,12.40 
208.73 ,184.00 ,1160.00 ,740.00 ,148.50 ,16,2,8.60 
151.80 ,184.00 ,1160.00 ,740.00 ,198.00 ,16,2,2.70 
75.90 ,184.00 ,1160.00 ,740.00 ,264.00 ,16,2,0.50 
379.50 ,184.00 ,1160.00 ,740.00 ,0.00 ,0,7,29.90 
322.58 ,184.00 ,1160.00 ,740.00 ,49.50 ,16,7,25.90 
265.65 ,184.00 ,1160.00 ,740.00 ,99.00 ,16,7,20.40 
208.73 ,184.00 ,1160.00 ,740.00 ,148.50 ,16,7,15.90 
151.80 ,184.00 ,1160.00 ,740.00 ,198.00 ,16,7,5.00 
75.90 ,184.00 ,1160.00 ,740.00 ,264.00 ,16,7,1.50 
379.50 ,184.00 ,1160.00 ,740.00 ,0.00 ,0,28,34.50 
322.58 ,184.00 ,1160.00 ,740.00 ,49.50 ,16,28,32.00 
265.65 ,184.00 ,1160.00 ,740.00 ,99.00 ,16,28,23.90 
208.73 ,184.00 ,1160.00 ,740.00 ,148.50 ,16,28,21.20 
151.80 ,184.00 ,1160.00 ,740.00 ,198.00 ,16,28,10.00 
75.90 ,184.00 ,1160.00 ,740.00 ,264.00 ,16,28,3.70 
379.50 ,184.00 ,1160.00 ,740.00 ,0.00 ,0,90,39.60 
322.58 ,184.00 ,1160.00 ,740.00 ,49.50 ,16,90,32.60 
265.65 ,184.00 ,1160.00 ,740.00 ,99.00 ,16,90,29.80 
208.73 ,184.00 ,1160.00 ,740.00 ,148.50 ,16,90,25.20 
151.80 ,184.00 ,1160.00 ,740.00 ,198.00 ,16,90,14.20 
75.90 ,184.00 ,1160.00 ,740.00 ,264.00 ,16,90,8.60 
379.50 ,184.00 ,1160.00 ,740.00 ,0.00 ,0,180,40.40 
322.58 ,184.00 ,1160.00 ,740.00 ,49.50 ,16,180,33.80 
265.65 ,184.00 ,1160.00 ,740.00 ,99.00 ,16,180,30.70 
208.73 ,184.00 ,1160.00 ,740.00 ,148.50 ,16,180,26.90 
151.80 ,184.00 ,1160.00 ,740.00 ,198.00 ,16,180,15.80 
75.90 ,184.00 ,1160.00 ,740.00 ,264.00 ,16,180,10.30 
369.23 ,184.62 ,1200.00 ,646.15 ,0.00 ,0,7,19.50 
360.00 ,180.00 ,1200.00 ,646.15 ,9.23 ,40,7,21.40 
350.77 ,175.39 ,1200.00 ,646.15 ,18.46 ,40,7,21.10 
341.54 ,170.77 ,1200.00 ,646.15 ,27.69 ,40,7,22.40 
332.31 ,166.16 ,1200.00 ,646.15 ,36.92 ,40,7,21.40 
323.08 ,161.54 ,1200.00 ,646.15 ,46.15 ,40,7,21.90 
313.85 ,156.93 ,1200.00 ,646.15 ,55.39 ,40,7,19.20 
369.23 ,184.62 ,1200.00 ,646.15 ,0.00 ,0,7,20.80 
360.00 ,180.00 ,1200.00 ,646.15 ,9.23 ,40,7,22.30 
350.77 ,175.39 ,1200.00 ,646.15 ,18.46 ,40,7,22.90 
341.54 ,170.77 ,1200.00 ,646.15 ,27.69 ,40,7,21.70 
332.31 ,166.16 ,1200.00 ,646.15 ,36.92 ,40,7,22.40 
323.08 ,161.54 ,1200.00 ,646.15 ,46.15 ,40,7,22.90 
313.85 ,156.93 ,1200.00 ,646.15 ,55.39 ,40,7,21.80 
369.23 ,184.62 ,1200.00 ,646.15 ,0.00 ,0,7,21.20 
360.00 ,180.00 ,1200.00 ,646.15 ,9.23 ,40,7,20.50 
350.77 ,175.39 ,1200.00 ,646.15 ,18.46 ,40,7,21.90 
341.54 ,170.77 ,1200.00 ,646.15 ,27.69 ,40,7,23.30 
332.31 ,166.16 ,1200.00 ,646.15 ,36.92 ,40,7,21.90 
323.08 ,161.54 ,1200.00 ,646.15 ,46.15 ,40,7,21.00 
313.85 ,156.93 ,1200.00 ,646.15 ,55.39 ,40,7,21.40 
369.23 ,184.62 ,1200.00 ,646.15 ,0.00 ,0,28,26.30 
360.00 ,180.00 ,1200.00 ,646.15 ,9.23 ,40,28,28.60 
350.77 ,175.39 ,1200.00 ,646.15 ,18.46 ,40,28,28.30 
341.54 ,170.77 ,1200.00 ,646.15 ,27.69 ,40,28,30.40 
332.31 ,166.16 ,1200.00 ,646.15 ,36.92 ,40,28,31.70 
323.08 ,161.54 ,1200.00 ,646.15 ,46.15 ,40,28,27.00 
313.85 ,156.93 ,1200.00 ,646.15 ,55.39 ,40,28,27.30 
369.23 ,184.62 ,1200.00 ,646.15 ,0.00 ,0,28,26.80 
360.00 ,180.00 ,1200.00 ,646.15 ,9.23 ,40,28,27.80 
350.77 ,175.39 ,1200.00 ,646.15 ,18.46 ,40,28,30.20 
341.54 ,170.77 ,1200.00 ,646.15 ,27.69 ,40,28,28.00 
332.31 ,166.16 ,1200.00 ,646.15 ,36.92 ,40,28,29.00 
323.08 ,161.54 ,1200.00 ,646.15 ,46.15 ,40,28,28.80 
313.85 ,156.93 ,1200.00 ,646.15 ,55.39 ,40,28,26.30 
369.23 ,184.62 ,1200.00 ,646.15 ,0.00 ,0,28,28.50 
360.00 ,180.00 ,1200.00 ,646.15 ,9.23 ,40,28,29.70 
350.77 ,175.39 ,1200.00 ,646.15 ,18.46 ,40,28,29.10 
341.54 ,170.77 ,1200.00 ,646.15 ,27.69 ,40,28,29.70 
332.31 ,166.16 ,1200.00 ,646.15 ,36.92 ,40,28,29.70 
323.08 ,161.54 ,1200.00 ,646.15 ,46.15 ,40,28,30.90 
313.85 ,156.93 ,1200.00 ,646.15 ,55.39 ,40,28,28.70 
369.23 ,184.62 ,1200.00 ,646.15 ,0.00 ,0,60,27.70 
360.00 ,180.00 ,1200.00 ,646.15 ,9.23 ,40,60,27.20 
350.77 ,175.39 ,1200.00 ,646.15 ,18.46 ,40,60,29.70 
341.54 ,170.77 ,1200.00 ,646.15 ,27.69 ,40,60,27.60 
332.31 ,166.16 ,1200.00 ,646.15 ,36.92 ,40,60,28.10 
323.08 ,161.54 ,1200.00 ,646.15 ,46.15 ,40,60,27.90 
313.85 ,156.93 ,1200.00 ,646.15 ,55.39 ,40,60,26.90 
369.23 ,184.62 ,1200.00 ,646.15 ,0.00 ,0,60,28.80 
360.00 ,180.00 ,1200.00 ,646.15 ,9.23 ,40,60,30.70 
350.77 ,175.39 ,1200.00 ,646.15 ,18.46 ,40,60,27.50 
341.54 ,170.77 ,1200.00 ,646.15 ,27.69 ,40,60,29.90 
332.31 ,166.16 ,1200.00 ,646.15 ,36.92 ,40,60,31.00 
323.08 ,161.54 ,1200.00 ,646.15 ,46.15 ,40,60,28.80 
313.85 ,156.93 ,1200.00 ,646.15 ,55.39 ,40,60,27.90 
369.23 ,184.62 ,1200.00 ,646.15 ,0.00 ,0,60,27.00 
360.00 ,180.00 ,1200.00 ,646.15 ,9.23 ,40,60,28.90 
350.77 ,175.39 ,1200.00 ,646.15 ,18.46 ,40,60,31.60 
341.54 ,170.77 ,1200.00 ,646.15 ,27.69 ,40,60,31.50 
332.31 ,166.16 ,1200.00 ,646.15 ,36.92 ,40,60,32.80 
323.08 ,161.54 ,1200.00 ,646.15 ,46.15 ,40,60,30.10 
313.85 ,156.93 ,1200.00 ,646.15 ,55.39 ,40,60,28.50 
369.23 ,184.62 ,1200.00 ,613.84 ,32.31 ,300,7,21.50 
369.23 ,184.62 ,1200.00 ,581.54 ,64.62 ,300,7,21.90 
369.23 ,184.62 ,1200.00 ,549.23 ,96.92 ,300,7,19.90 
369.23 ,184.62 ,1200.00 ,516.92 ,129.23 ,300,7,19.30 
369.23 ,184.62 ,1200.00 ,613.84 ,32.31 ,300,7,22.50 
369.23 ,184.62 ,1200.00 ,581.54 ,64.62 ,300,7,23.10 
369.23 ,184.62 ,1200.00 ,549.23 ,96.92 ,300,7,20.90 
369.23 ,184.62 ,1200.00 ,516.92 ,129.23 ,300,7,20.10 
369.23 ,184.62 ,1200.00 ,613.84 ,32.31 ,300,7,20.20 
369.23 ,184.62 ,1200.00 ,581.54 ,64.62 ,300,7,20.80 
369.23 ,184.62 ,1200.00 ,549.23 ,96.92 ,300,7,21.60 
369.23 ,184.62 ,1200.00 ,516.92 ,129.23 ,300,7,21.50 
369.23 ,184.62 ,1200.00 ,613.84 ,32.31 ,300,28,26.40 
369.23 ,184.62 ,1200.00 ,581.54 ,64.62 ,300,28,30.70 
369.23 ,184.62 ,1200.00 ,549.23 ,96.92 ,300,28,26.50 
369.23 ,184.62 ,1200.00 ,516.92 ,129.23 ,300,28,27.30 
369.23 ,184.62 ,1200.00 ,613.84 ,32.31 ,300,28,27.40 
369.23 ,184.62 ,1200.00 ,581.54 ,64.62 ,300,28,26.90 
369.23 ,184.62 ,1200.00 ,549.23 ,96.92 ,300,28,28.80 
369.23 ,184.62 ,1200.00 ,516.92 ,129.23 ,300,28,26.20 
369.23 ,184.62 ,1200.00 ,613.84 ,32.31 ,300,28,28.50 
369.23 ,184.62 ,1200.00 ,581.54 ,64.62 ,300,28,29.10 
369.23 ,184.62 ,1200.00 ,549.23 ,96.92 ,300,28,27.50 
369.23 ,184.62 ,1200.00 ,516.92 ,129.23 ,300,28,28.00 
369.23 ,184.62 ,1200.00 ,613.84 ,32.31 ,300,60,29.90 
369.23 ,184.62 ,1200.00 ,581.54 ,64.62 ,300,60,27.90 
369.23 ,184.62 ,1200.00 ,549.23 ,96.92 ,300,60,28.20 
369.23 ,184.62 ,1200.00 ,516.92 ,129.23 ,300,60,27.30 
369.23 ,184.62 ,1200.00 ,613.84 ,32.31 ,300,60,27.30 
369.23 ,184.62 ,1200.00 ,581.54 ,64.62 ,300,60,29.10 
369.23 ,184.62 ,1200.00 ,549.23 ,96.92 ,300,60,27.20 
369.23 ,184.62 ,1200.00 ,516.92 ,129.23 ,300,60,27.90 
369.23 ,184.62 ,1200.00 ,613.84 ,32.31 ,300,60,28.80 
369.23 ,184.62 ,1200.00 ,581.54 ,64.62 ,300,60,32.70 
369.23 ,184.62 ,1200.00 ,549.23 ,96.92 ,300,60,29.50 
369.23 ,184.62 ,1200.00 ,516.92 ,129.23 ,300,60,28.60 
457.66 ,205.95 ,1199.74 ,550.06 ,0.00 ,0,7,15.34 
457.66 ,205.95 ,1199.74 ,495.05 ,55.01 ,85,7,17.33 
457.66 ,205.95 ,1199.74 ,440.05 ,110.01 ,85,7,18.22 
457.66 ,205.95 ,1199.74 ,385.04 ,165.02 ,85,7,16.65 
457.66 ,205.95 ,1199.74 ,550.06 ,0.00 ,0,14,18.23 
457.66 ,205.95 ,1199.74 ,495.05 ,55.01 ,85,14,20.35 
457.66 ,205.95 ,1199.74 ,440.05 ,110.01 ,85,14,21.55 
457.66 ,205.95 ,1199.74 ,385.04 ,165.02 ,85,14,19.56 
457.66 ,205.95 ,1199.74 ,550.06 ,0.00 ,0,28,23.57 
457.66 ,205.95 ,1199.74 ,495.05 ,55.01 ,85,28,26.88 
457.66 ,205.95 ,1199.74 ,440.05 ,110.01 ,85,28,27.11 
457.66 ,205.95 ,1199.74 ,385.04 ,165.02 ,85,28,22.76 
350.00 ,147.00 ,1128.00 ,767.00 ,0.00 ,0,3,30.20 
315.00 ,147.00 ,1120.00 ,735.00 ,35.00 ,35.7,3,19.00 
280.00 ,147.00 ,1120.00 ,738.00 ,70.00 ,35.7,3,22.00 
245.00 ,147.00 ,1120.00 ,737.00 ,105.00 ,35.7,3,12.00 
350.00 ,147.00 ,1128.00 ,767.00 ,0.00 ,0,7,37.30 
315.00 ,147.00 ,1120.00 ,735.00 ,35.00 ,35.7,7,24.60 
280.00 ,147.00 ,1120.00 ,738.00 ,70.00 ,35.7,7,28.20 
245.00 ,147.00 ,1120.00 ,737.00 ,105.00 ,35.7,7,13.70 
350.00 ,147.00 ,1128.00 ,767.00 ,0.00 ,0,14,41.30 
315.00 ,147.00 ,1120.00 ,735.00 ,35.00 ,35.7,14,26.90 
280.00 ,147.00 ,1120.00 ,738.00 ,70.00 ,35.7,14,34.60 
245.00 ,147.00 ,1120.00 ,737.00 ,105.00 ,35.7,14,17.40 
350.00 ,147.00 ,1128.00 ,767.00 ,0.00 ,0,21,43.20 
315.00 ,147.00 ,1120.00 ,735.00 ,35.00 ,35.7,21,29.00 
280.00 ,147.00 ,1120.00 ,738.00 ,70.00 ,35.7,21,35.80 
245.00 ,147.00 ,1120.00 ,737.00 ,105.00 ,35.7,21,18.20 
350.00 ,147.00 ,1128.00 ,767.00 ,0.00 ,0,28,51.70 
315.00 ,147.00 ,1120.00 ,735.00 ,35.00 ,35.7,28,31.00 
280.00 ,147.00 ,1120.00 ,738.00 ,70.00 ,35.7,28,37.00 
245.00 ,147.00 ,1120.00 ,737.00 ,105.00 ,35.7,28,27.00 
350.00 ,147.00 ,1128.00 ,767.00 ,0.00 ,0,56,55.00 
315.00 ,147.00 ,1120.00 ,735.00 ,35.00 ,35.7,56,33.00 
280.00 ,147.00 ,1120.00 ,738.00 ,70.00 ,35.7,56,40.00 
245.00 ,147.00 ,1120.00 ,737.00 ,105.00 ,35.7,56,28.50 
350.00 ,147.00 ,1128.00 ,767.00 ,0.00 ,0,90,63.00 
315.00 ,147.00 ,1120.00 ,735.00 ,35.00 ,35.7,90,37.00 
280.00 ,147.00 ,1120.00 ,738.00 ,70.00 ,35.7,90,47.90 
245.00 ,147.00 ,1120.00 ,737.00 ,105.00 ,35.7,90,31.30 
375.00 ,206.00 ,979.00 ,761.00 ,0.00 ,0,84,26.50 
337.50 ,206.00 ,979.00 ,761.00 ,37.50 ,30,84,23.26 
318.70 ,206.00 ,979.00 ,761.00 ,56.30 ,30,84,23.38 
300.00 ,206.00 ,979.00 ,761.00 ,75.00 ,30,84,23.13 
218.20 ,206.00 ,979.00 ,761.00 ,93.80 ,30,84,23.05 
262.50 ,206.00 ,979.00 ,761.00 ,112.50 ,30,84,16.22 
243.75 ,206.00 ,979.00 ,761.00 ,131.25 ,30,84,15.55 
375.00 ,206.00 ,979.00 ,761.00 ,0.00 ,0,56,23.89 
337.50 ,206.00 ,979.00 ,761.00 ,37.50 ,30,56,18.71 
318.70 ,206.00 ,979.00 ,761.00 ,56.30 ,30,56,21.40 
300.00 ,206.00 ,979.00 ,761.00 ,75.00 ,30,56,17.65 
218.20 ,206.00 ,979.00 ,761.00 ,93.80 ,30,56,19.04 
262.50 ,206.00 ,979.00 ,761.00 ,112.50 ,30,56,12.56 
243.75 ,206.00 ,979.00 ,761.00 ,131.25 ,30,56,11.04 
375.00 ,206.00 ,979.00 ,761.00 ,0.00 ,0,28,20.10 
337.50 ,206.00 ,979.00 ,761.00 ,37.50 ,30,28,14.24 
318.70 ,206.00 ,979.00 ,761.00 ,56.30 ,30,28,16.52 
300.00 ,206.00 ,979.00 ,761.00 ,75.00 ,30,28,15.08 
218.20 ,206.00 ,979.00 ,761.00 ,93.80 ,30,28,15.00 
262.50 ,206.00 ,979.00 ,761.00 ,112.50 ,30,28,10.74 
243.75 ,206.00 ,979.00 ,761.00 ,131.25 ,30,28,8.85 
375.00 ,206.00 ,979.00 ,761.00 ,0.00 ,0,14,17.40 
337.50 ,206.00 ,979.00 ,761.00 ,37.50 ,30,14,12.81 
318.70 ,206.00 ,979.00 ,761.00 ,56.30 ,30,14,14.62 
300.00 ,206.00 ,979.00 ,761.00 ,75.00 ,30,14,12.26 
218.20 ,206.00 ,979.00 ,761.00 ,93.80 ,30,14,11.71 
262.50 ,206.00 ,979.00 ,761.00 ,112.50 ,30,14,9.06 
243.75 ,206.00 ,979.00 ,761.00 ,131.25 ,30,14,7.67 
375.00 ,206.00 ,979.00 ,761.00 ,0.00 ,0,7,13.02 
337.50 ,206.00 ,979.00 ,761.00 ,37.50 ,30,7,8.38 
318.70 ,206.00 ,979.00 ,761.00 ,56.30 ,30,7,11.92 
300.00 ,206.00 ,979.00 ,761.00 ,75.00 ,30,7,8.47 
218.20 ,206.00 ,979.00 ,761.00 ,93.80 ,30,7,8.38 
262.50 ,206.00 ,979.00 ,761.00 ,112.50 ,30,7,6.45 
243.75 ,206.00 ,979.00 ,761.00 ,131.25 ,30,7,5.44 
375.00 ,206.00 ,979.00 ,761.00 ,0.00 ,0,3,8.97 
337.50 ,206.00 ,979.00 ,761.00 ,37.50 ,30,3,4.89 
318.70 ,206.00 ,979.00 ,761.00 ,56.30 ,30,3,8.97 
300.00 ,206.00 ,979.00 ,761.00 ,75.00 ,30,3,6.24 
218.20 ,206.00 ,979.00 ,761.00 ,93.80 ,30,3,5.52 
262.50 ,206.00 ,979.00 ,761.00 ,112.50 ,30,3,3.83 
243.75 ,206.00 ,979.00 ,761.00 ,131.25 ,30,3,3.16 
355.00 ,163.00 ,1185.00 ,625.00 ,0.00 ,0,3,21.73 
319.50 ,163.00 ,1185.00 ,625.00 ,35.50 ,40,3,29.88 
284.00 ,163.00 ,1185.00 ,625.00 ,71.00 ,40,3,31.17 
248.50 ,163.00 ,1185.00 ,625.00 ,106.50 ,40,3,33.37 
355.00 ,163.00 ,1185.00 ,625.00 ,0.00 ,0,7,37.71 
319.50 ,163.00 ,1185.00 ,625.00 ,35.50 ,40,7,40.02 
284.00 ,163.00 ,1185.00 ,625.00 ,71.00 ,40,7,20.06 
248.50 ,163.00 ,1185.00 ,625.00 ,106.50 ,40,7,27.47 
355.00 ,163.00 ,1185.00 ,625.00 ,0.00 ,0,14,29.94 
319.50 ,163.00 ,1185.00 ,625.00 ,35.50 ,40,14,32.56 
284.00 ,163.00 ,1185.00 ,625.00 ,71.00 ,40,14,35.89 
248.50 ,163.00 ,1185.00 ,625.00 ,106.50 ,40,14,41.68 
355.00 ,163.00 ,1185.00 ,625.00 ,0.00 ,0,28,16.36 
319.50 ,163.00 ,1185.00 ,625.00 ,35.50 ,40,28,23.82 
284.00 ,163.00 ,1185.00 ,625.00 ,71.00 ,40,28,26.34 
248.50 ,163.00 ,1185.00 ,625.00 ,106.50 ,40,28,28.92 
355.00 ,163.00 ,1185.00 ,625.00 ,0.00 ,0,56,33.74 
319.50 ,163.00 ,1185.00 ,625.00 ,35.50 ,40,56,38.52 
284.00 ,163.00 ,1185.00 ,625.00 ,71.00 ,40,56,16.20 
248.50 ,163.00 ,1185.00 ,625.00 ,106.50 ,40,56,21.24 
355.00 ,163.00 ,1185.00 ,625.00 ,0.00 ,0,180,24.09 
319.50 ,163.00 ,1185.00 ,625.00 ,35.50 ,40,180,27.84 
284.00 ,163.00 ,1185.00 ,625.00 ,71.00 ,40,180,31.97 
248.50 ,163.00 ,1185.00 ,625.00 ,106.50 ,40,180,36.80 
425.00 ,180.00 ,1275.00 ,637.00 ,0.00 ,0,7,17.98 
382.50 ,180.00 ,1275.00 ,637.00 ,42.50 ,40,7,18.86 
340.00 ,180.00 ,1275.00 ,637.00 ,85.00 ,40,7,19.88 
297.50 ,180.00 ,1275.00 ,637.00 ,127.50 ,40,7,17.06 
425.00 ,180.00 ,1275.00 ,637.00 ,0.00 ,0,28,24.34 
382.50 ,180.00 ,1275.00 ,637.00 ,42.50 ,40,28,25.65 
340.00 ,180.00 ,1275.00 ,637.00 ,85.00 ,40,28,28.50 
297.50 ,180.00 ,1275.00 ,637.00 ,127.50 ,40,28,23.79 
425.00 ,180.00 ,1275.00 ,637.00 ,0.00 ,0,56,25.29 
382.50 ,180.00 ,1275.00 ,637.00 ,42.50 ,40,56,26.24 
340.00 ,180.00 ,1275.00 ,637.00 ,85.00 ,40,56,29.85 
297.50 ,180.00 ,1275.00 ,637.00 ,127.50 ,40,56,24.99 
400.00 ,200.00 ,1188.00 ,594.00 ,0.00 ,0,28,33.54 
380.00 ,200.00 ,1188.00 ,594.00 ,20.00 ,40,28,36.06 
360.00 ,200.00 ,1188.00 ,594.00 ,40.00 ,40,28,32.37 
340.00 ,200.00 ,1188.00 ,594.00 ,60.00 ,40,28,31.20 
320.00 ,200.00 ,1188.00 ,594.00 ,80.00 ,40,28,26.28 
400.00 ,200.00 ,1188.00 ,594.00 ,0.00 ,0,28,34.20 
400.00 ,200.00 ,1128.60 ,594.00 ,59.40 ,12000,28,36.50 
400.00 ,200.00 ,1069.20 ,594.00 ,118.80 ,12000,28,37.20 
400.00 ,200.00 ,1009.80 ,594.00 ,178.20 ,12000,28,37.70 
400.00 ,200.00 ,950.40 ,594.00 ,237.60 ,12000,28,38.12 
400.00 ,200.00 ,891.00 ,594.00 ,297.00 ,12000,28,38.87 
400.00 ,200.00 ,831.60 ,594.00 ,356.40 ,12000,28,34.06 
400.00 ,200.00 ,772.20 ,594.00 ,415.80 ,12000,28,32.72 
400.00 ,200.00 ,712.80 ,594.00 ,475.20 ,12000,28,32.53 
400.00 ,200.00 ,653.40 ,594.00 ,534.60 ,12000,28,31.12 
400.00 ,200.00 ,594.00 ,594.00 ,594.00 ,12000,28,28.09 
350.00 ,140.00 ,1293.00 ,649.00 ,0.00 ,0,7,25.03 
333.00 ,133.20 ,1292.00 ,648.00 ,17.00 ,30,7,24.53 
315.00 ,126.00 ,1288.00 ,647.00 ,35.00 ,30,7,23.58 
297.00 ,118.80 ,1284.00 ,645.00 ,53.00 ,30,7,22.30 
280.00 ,112.00 ,1281.00 ,643.00 ,70.00 ,30,7,20.01
